Repository: hili986/Tgprediction

# AI 辅助高分子材料设计 — Tg 智能预测

> 同济大学 SITP 大学生创新训练计划

从分子结构 (SMILES) 预测高分子玻璃化转变温度 (Tg)，并迁移预测核酸 Tg。

## 核心指标

| 场景 | 模型 | 性能 |
|------|------|------|
| 通用聚合物 (7,486 样本) | TabPFN v2 | R²=0.8955, MAE=24K |
| 核苷酸迁移 (ATP/ADP) | CatBoost | 误差 0.4~4.7K |
| 特征压缩 | SHAP Top 15/46 | 零精度损失 |

## 创新点

1. **VPD (虚拟聚合描述符)** — 捕捉聚合效应，Tg 预测提升 4.6%
2. **桥梁聚合物迁移** — 首次从聚合物数据预测核酸 Tg
3. **Top 15 帕累托特征** — 1/3 特征量，同等精度

## 快速开始

```bash
pip install numpy pandas scikit-learn shap matplotlib rdkit catboost lightgbm xgboost
python -m unittest discover tests/ -v
```

File: data/external/polyinfo_copolymer_tg.csv (part 2 of 2)
COID,name,copolymer_type,CUID_1,monomer_1_name,SMILES_1,CUID_2,monomer_2_name,SMILES_2,ratio_1,ratio_unit,Tg_C,Tg_method,Mn,Mw,reference,sample_id,notes
P900026,poly[styrene-co-(methyl methacrylate)],U,CU040048,PMMA,*C(C(=O)OC)(C*)C,CU020001,PS,*CC(c1ccccc1)*,32.5,wt%,95,DSC,,167000,"Merfeld, G. D.; Maa, T. T.; Chan, K.; Paul, D. R.,Polymer,41,2,663-674,1999",0022312-010-005-001,
P900026,poly[styrene-co-(methyl methacrylate)],U,CU040048,PMMA,*C(C(=O)OC)(C*)C,CU020001,PS,*CC(c1ccccc1)*,65,wt%,100,,,,"Seitz, J. T.,Journal of Applied Polymer Science,49,8,1331-1351,1993",0075399-015-001-001,
P900027,"poly[tetrafluoroethene-co-(1,1-difluoroethene)]",U,CU050006,PTFE,*C(F)(F)*,CU050003,PVDF,*CC(F)(F)*,16,mol%,-45,Thermally stimulated depolarization current,,,"Xun, Wen Jian; Takamatsu, Toshiaki,Kobunshi Ronbunshu,40,3,135-141,1983",0010851-001-001-001,
P900027,"poly[tetrafluoroethene-co-(1,1-difluoroethene)]",U,CU050006,PTFE,*C(F)(F)*,CU050003,PVDF,*CC(F)(F)*,3.6,mol%,-40,,,,"Huang, Jiang; Marand, Herve,Macromolecules,30,4,1069-1073,1997",0020554-002-001-001,
P900028,poly[(vinyl alcohol)-co-(vinyl acetate)],U,CU030001,PVAL,*CC(O)*,CU030024,PVAC,*C(OC(=O)C)C*,88,mol%,70,DSC,,,"Every, H. A.; Zhou, F.; Forsyth, M.; MacFarlane, D. R.,Electrochimica Acta,43,10-11,1465-1469,1998",0020944-001-001-001,
P900028,poly[(vinyl alcohol)-co-(vinyl acetate)],U,CU030001,PVAL,*CC(O)*,CU030024,PVAC,*C(OC(=O)C)C*,,,55,DSC,,,"Forsyth, M.; Every, H. A.; Zhou, F.; MacFarlane, D. R.,ACS Symposium Series,710,367-382,1998",0021624-005-001-001,
P900028,poly[(vinyl alcohol)-co-(vinyl acetate)],U,CU030001,PVAL,*CC(O)*,CU030024,PVAC,*C(OC(=O)C)C*,98,mol%,88,Dynamic IR,,,"Yoshida, Shohei,Kobunshi Ronbunshu,59,1,35-43,2002",0025622-001-001-001,
P900028,poly[(vinyl alcohol)-co-(vinyl acetate)],U,CU030001,PVAL,*CC(O)*,CU030024,PVAC,*C(OC(=O)C)C*,,,46,DSC,,,"Abou-Aiad, T. H.; El-Sabee, M. Z.; Abd-El-Nour, K. N.; Saad, G. R.; El-Sayed, El-Sayed A.; Gaafar, E. A.,Journal of Applied Polymer Science,86,9,2363-2374,2002",0027712-003-001-001,
P900028,poly[(vinyl alcohol)-co-(vinyl acetate)],U,CU030001,PVAL,*CC(O)*,CU030024,PVAC,*C(OC(=O)C)C*,80,mol%,70,DSC,,,"Huang, He; Gu, Lixia; Ozaki, Yukihiro,Polymer,47,11,3935-3945,2006",0033819-001-001-001,
P900028,poly[(vinyl alcohol)-co-(vinyl acetate)],U,CU030001,PVAL,*CC(O)*,CU030024,PVAC,*C(OC(=O)C)C*,91.8,wt%,53.9,DSC,,,"Iordanskii, A. L.; Pankova, Yu. N.; Yakovlev, V. V.; Ol'khov, A. A.; Shershnev, V. A.; Vlasov, S. V.; Potapov, E. E.,Polymer Analysis, Degradation, and Stabilization,1-14,2005",0034053-004-001-001,
P900028,poly[(vinyl alcohol)-co-(vinyl acetate)],U,CU030001,PVAL,*CC(O)*,CU030024,PVAC,*C(OC(=O)C)C*,88,mol%,68.6,DSC,,,"Cao, Y. X.; Du, F. G.; Wang, X. L.; Meng, Y. Z.,Polymers & Polymer Composites,14,6,577-584,2006",0036993-002-001-001,
P900001,poly[(acrylic acid)-co-(butyl acrylate)],U,CU040006,PBA,CCCCOC(=O)C(C*)*,CU040001,PAA,*C(C(=O)O)C*,0,mol%,-36,,79300,291600,"Kim, Hyun-Joong; Mizumachi, Hiroshi,Journal of Applied Polymer Science,58,10,1891-1899,1995",,from_related_table
P900001,poly[(acrylic acid)-co-(butyl acrylate)],U,CU040006,PBA,CCCCOC(=O)C(C*)*,CU040001,PAA,*C(C(=O)O)C*,3,mol%,-42,,112300,417600,"Kim, Hyun-Joong; Mizumachi, Hiroshi,Journal of Applied Polymer Science,58,10,1891-1899,1995",,from_related_table
P900001,poly[(acrylic acid)-co-(butyl acrylate)],U,CU040006,PBA,CCCCOC(=O)C(C*)*,CU040001,PAA,*C(C(=O)O)C*,5,mol%,-29,,187600,362100,"Kim, Hyun-Joong; Mizumachi, Hiroshi,Journal of Applied Polymer Science,58,10,1891-1899,1995",,from_related_table
P900001,poly[(acrylic acid)-co-(butyl acrylate)],U,CU040006,PBA,CCCCOC(=O)C(C*)*,CU040001,PAA,*C(C(=O)O)C*,7,mol%,-23,,154000,302500,"Kim, Hyun-Joong; Mizumachi, Hiroshi,Journal of Applied Polymer Science,58,10,1891-1899,1995",,from_related_table
P900001,poly[(acrylic acid)-co-(butyl acrylate)],U,CU040006,PBA,CCCCOC(=O)C(C*)*,CU040001,PAA,*C(C(=O)O)C*,10,mol%,-21,,110800,241900,"Kim, Hyun-Joong; Mizumachi, Hiroshi,Journal of Applied Polymer Science,58,10,1891-1899,1995",,from_related_table
P900001,poly[(acrylic acid)-co-(butyl acrylate)],U,CU040006,PBA,CCCCOC(=O)C(C*)*,CU040001,PAA,*C(C(=O)O)C*,15,mol%,-17,,9600,15900,"Kim, Hyun-Joong; Mizumachi, Hiroshi,Journal of Applied Polymer Science,58,10,1891-1899,1995",,from_related_table
P900005,poly[acrylonitrile-co-(ethyl acrylate)],U,CU030010,PAN,*C(C#N)C*,CU040003,poly(ethyl acrylate),CCOC(=O)C(C*)*,0,wt%,105,,,,"Penzel, E.; Rieger, J.; Schneider, H. A.,Polymer,38,2,325-337,1997",,from_related_table
P900005,poly[acrylonitrile-co-(ethyl acrylate)],U,CU030010,PAN,*C(C#N)C*,CU040003,poly(ethyl acrylate),CCOC(=O)C(C*)*,20,wt%,91,,,,"Penzel, E.; Rieger, J.; Schneider, H. A.,Polymer,38,2,325-337,1997",,from_related_table
P900005,poly[acrylonitrile-co-(ethyl acrylate)],U,CU030010,PAN,*C(C#N)C*,CU040003,poly(ethyl acrylate),CCOC(=O)C(C*)*,40,wt%,75,,,,"Penzel, E.; Rieger, J.; Schneider, H. A.,Polymer,38,2,325-337,1997",,from_related_table
P900005,poly[acrylonitrile-co-(ethyl acrylate)],U,CU030010,PAN,*C(C#N)C*,CU040003,poly(ethyl acrylate),CCOC(=O)C(C*)*,60,wt%,62,,,,"Penzel, E.; Rieger, J.; Schneider, H. A.,Polymer,38,2,325-337,1997",,from_related_table
P900005,poly[acrylonitrile-co-(ethyl acrylate)],U,CU030010,PAN,*C(C#N)C*,CU040003,poly(ethyl acrylate),CCOC(=O)C(C*)*,80,wt%,41,,,,"Penzel, E.; Rieger, J.; Schneider, H. A.,Polymer,38,2,325-337,1997",,from_related_table
P900005,poly[acrylonitrile-co-(ethyl acrylate)],U,CU030010,PAN,*C(C#N)C*,CU040003,poly(ethyl acrylate),CCOC(=O)C(C*)*,100,wt%,32,,,,"Penzel, E.; Rieger, J.; Schneider, H. A.,Polymer,38,2,325-337,1997",,from_related_table
P900007,poly(acrylonitrile-co-styrene),U,CU020001,PS,*CC(c1ccccc1)*,CU030010,PAN,*C(C#N)C*,70,wt%,108,,,,"Daly, John H.; Guest, Martin J.; Hayward, David; Pethrick, Richard A.,Polymer Communications,31,8,325-329,1990",,from_related_table
P900012,"poly{poly(dimethylsiloxane)-ran-poly[1,4-phenylenebis(dimethylsilanol)]}",U,CU170031,PDMS,*O[Si](C)(C)*,CU170064,"poly[alpha,alpha,alpha',alpha'-tetramethylbenzene-1,4-disilanol]",*O[Si](c1ccc(cc1)[Si](C)(C)*)(C)C,100,mol%,-21,,,,"Okui, N.; Li, H. M.; Magill, J. H.,Polymer,19,411-415,1978",,from_related_table
P900012,"poly{poly(dimethylsiloxane)-ran-poly[1,4-phenylenebis(dimethylsilanol)]}",U,CU170031,PDMS,*O[Si](C)(C)*,CU170064,"poly[alpha,alpha,alpha',alpha'-tetramethylbenzene-1,4-disilanol]",*O[Si](c1ccc(cc1)[Si](C)(C)*)(C)C,90,mol%,-39,,,,"Okui, N.; Li, H. M.; Magill, J. H.,Polymer,19,411-415,1978",,from_related_table
P900012,"poly{poly(dimethylsiloxane)-ran-poly[1,4-phenylenebis(dimethylsilanol)]}",U,CU170031,PDMS,*O[Si](C)(C)*,CU170064,"poly[alpha,alpha,alpha',alpha'-tetramethylbenzene-1,4-disilanol]",*O[Si](c1ccc(cc1)[Si](C)(C)*)(C)C,80,mol%,-53,,,,"Okui, N.; Li, H. M.; Magill, J. H.,Polymer,19,411-415,1978",,from_related_table
P900012,"poly{poly(dimethylsiloxane)-ran-poly[1,4-phenylenebis(dimethylsilanol)]}",U,CU170031,PDMS,*O[Si](C)(C)*,CU170064,"poly[alpha,alpha,alpha',alpha'-tetramethylbenzene-1,4-disilanol]",*O[Si](c1ccc(cc1)[Si](C)(C)*)(C)C,40,mol%,-110,,,,"Okui, N.; Li, H. M.; Magill, J. H.,Polymer,19,411-415,1978",,from_related_table
P900012,"poly{poly(dimethylsiloxane)-ran-poly[1,4-phenylenebis(dimethylsilanol)]}",U,CU170031,PDMS,*O[Si](C)(C)*,CU170064,"poly[alpha,alpha,alpha',alpha'-tetramethylbenzene-1,4-disilanol]",*O[Si](c1ccc(cc1)[Si](C)(C)*)(C)C,30,mol%,-120,,,,"Okui, N.; Li, H. M.; Magill, J. H.,Polymer,19,411-415,1978",,from_related_table
P900012,"poly{poly(dimethylsiloxane)-ran-poly[1,4-phenylenebis(dimethylsilanol)]}",U,CU170031,PDMS,*O[Si](C)(C)*,CU170064,"poly[alpha,alpha,alpha',alpha'-tetramethylbenzene-1,4-disilanol]",*O[Si](c1ccc(cc1)[Si](C)(C)*)(C)C,0,mol%,-123,,,,"Okui, N.; Li, H. M.; Magill, J. H.,Polymer,19,411-415,1978",,from_related_table
P900015,poly[ethene-co-(prop-1-ene)],U,CU010001,PE,*C*,CU010002,PP,*CC(C)*,100,mol%,11,,,,"Wang, H.; Ansems, P.; Chum, S. P.; Hiltner, A.; Baer, E.,Annual Technical Conference - Society of Plastics Engineers,63rd,1232-1236,2005",,from_related_table
P900015,poly[ethene-co-(prop-1-ene)],U,CU010001,PE,*C*,CU010002,PP,*CC(C)*,95.7,mol%,6,,,,"Wang, H.; Ansems, P.; Chum, S. P.; Hiltner, A.; Baer, E.,Annual Technical Conference - Society of Plastics Engineers,63rd,1232-1236,2005",,from_related_table
P900015,poly[ethene-co-(prop-1-ene)],U,CU010001,PE,*C*,CU010002,PP,*CC(C)*,92.4,mol%,0,,,,"Wang, H.; Ansems, P.; Chum, S. P.; Hiltner, A.; Baer, E.,Annual Technical Conference - Society of Plastics Engineers,63rd,1232-1236,2005",,from_related_table
P900015,poly[ethene-co-(prop-1-ene)],U,CU010001,PE,*C*,CU010002,PP,*CC(C)*,87.9,mol%,-5,,,,"Wang, H.; Ansems, P.; Chum, S. P.; Hiltner, A.; Baer, E.,Annual Technical Conference - Society of Plastics Engineers,63rd,1232-1236,2005",,from_related_table
P900015,poly[ethene-co-(prop-1-ene)],U,CU010001,PE,*C*,CU010002,PP,*CC(C)*,83.9,mol%,-10,,,,"Wang, H.; Ansems, P.; Chum, S. P.; Hiltner, A.; Baer, E.,Annual Technical Conference - Society of Plastics Engineers,63rd,1232-1236,2005",,from_related_table
P900015,poly[ethene-co-(prop-1-ene)],U,CU010001,PE,*C*,CU010002,PP,*CC(C)*,80.8,mol%,-17,,,,"Wang, H.; Ansems, P.; Chum, S. P.; Hiltner, A.; Baer, E.,Annual Technical Conference - Society of Plastics Engineers,63rd,1232-1236,2005",,from_related_table
P900015,poly[ethene-co-(prop-1-ene)],U,CU010001,PE,*C*,CU010002,PP,*CC(C)*,68,mol%,-59,,,,"Zannetti, R.;Manaresi, P.; Baldi, L.,Journal of Polymer Science,62,S33,1962",,from_related_table
P900015,poly[ethene-co-(prop-1-ene)],U,CU010001,PE,*C*,CU010002,PP,*CC(C)*,57,mol%,-58,,,,"Zannetti, R.;Manaresi, P.; Baldi, L.,Journal of Polymer Science,62,S33,1962",,from_related_table
P900016,poly[ethene-co-(vinyl acetate)],U,CU010001,PE,*C*,CU030024,PVAC,*C(OC(=O)C)C*,100,wt%,35,DSC,,,"Bott, R. H.; Kuphal, J. A.; Robeson, L. M.; Sagl, D.,Journal of Applied Polymer Science,58,9,1593-1605,1995",,from_related_table
P900016,poly[ethene-co-(vinyl acetate)],U,CU010001,PE,*C*,CU030024,PVAC,*C(OC(=O)C)C*,70,wt%,-9,DSC,,,"Bott, R. H.; Kuphal, J. A.; Robeson, L. M.; Sagl, D.,Journal of Applied Polymer Science,58,9,1593-1605,1995",,from_related_table
P900016,poly[ethene-co-(vinyl acetate)],U,CU010001,PE,*C*,CU030024,PVAC,*C(OC(=O)C)C*,50,wt%,21,DSC,,,"Bott, R. H.; Kuphal, J. A.; Robeson, L. M.; Sagl, D.,Journal of Applied Polymer Science,58,9,1593-1605,1995",,from_related_table
P900016,poly[ethene-co-(vinyl acetate)],U,CU010001,PE,*C*,CU030024,PVAC,*C(OC(=O)C)C*,0,wt%,-40,DMA,,,"Bott, R. H.; Kuphal, J. A.; Robeson, L. M.; Sagl, D.,Journal of Applied Polymer Science,58,9,1593-1605,1995",,from_related_table
P900016,poly[ethene-co-(vinyl acetate)],U,CU010001,PE,*C*,CU030024,PVAC,*C(OC(=O)C)C*,100,wt%,40,DMA,,,"Bott, R. H.; Kuphal, J. A.; Robeson, L. M.; Sagl, D.,Journal of Applied Polymer Science,58,9,1593-1605,1995",,from_related_table
P900016,poly[ethene-co-(vinyl acetate)],U,CU010001,PE,*C*,CU030024,PVAC,*C(OC(=O)C)C*,50,wt%,36,DSC,,,"Bott, R. H.; Kuphal, J. A.; Robeson, L. M.; Sagl, D.,Journal of Applied Polymer Science,58,9,1593-1605,1995",,from_related_table
P900016,poly[ethene-co-(vinyl acetate)],U,CU010001,PE,*C*,CU030024,PVAC,*C(OC(=O)C)C*,0,wt%,-55,DMA,,,"Bott, R. H.; Kuphal, J. A.; Robeson, L. M.; Sagl, D.,Journal of Applied Polymer Science,58,9,1593-1605,1995",,from_related_table
P900016,poly[ethene-co-(vinyl acetate)],U,CU010001,PE,*C*,CU030024,PVAC,*C(OC(=O)C)C*,100,wt%,-9,DSC,,,"Bott, R. H.; Kuphal, J. A.; Robeson, L. M.; Sagl, D.,Journal of Applied Polymer Science,58,9,1593-1605,1995",,from_related_table
P900016,poly[ethene-co-(vinyl acetate)],U,CU010001,PE,*C*,CU030024,PVAC,*C(OC(=O)C)C*,50,wt%,-8,DSC,,,"Bott, R. H.; Kuphal, J. A.; Robeson, L. M.; Sagl, D.,Journal of Applied Polymer Science,58,9,1593-1605,1995",,from_related_table
P900016,poly[ethene-co-(vinyl acetate)],U,CU010001,PE,*C*,CU030024,PVAC,*C(OC(=O)C)C*,50,wt%,-10,DSC,,,"Bott, R. H.; Kuphal, J. A.; Robeson, L. M.; Sagl, D.,Journal of Applied Polymer Science,58,9,1593-1605,1995",,from_related_table
P900016,poly[ethene-co-(vinyl acetate)],U,CU010001,PE,*C*,CU030024,PVAC,*C(OC(=O)C)C*,94,wt%,19,,,,"Bott, R. H.; Kuphal, J. A.; Robeson, L. M.; Sagl, D.,Journal of Applied Polymer Science,58,9,1593-1605,1995",,from_related_table
P900016,poly[ethene-co-(vinyl acetate)],U,CU010001,PE,*C*,CU030024,PVAC,*C(OC(=O)C)C*,88,wt%,7,,,,"Bott, R. H.; Kuphal, J. A.; Robeson, L. M.; Sagl, D.,Journal of Applied Polymer Science,58,9,1593-1605,1995",,from_related_table
P900016,poly[ethene-co-(vinyl acetate)],U,CU010001,PE,*C*,CU030024,PVAC,*C(OC(=O)C)C*,75,wt%,-4,,,,"Bott, R. H.; Kuphal, J. A.; Robeson, L. M.; Sagl, D.,Journal of Applied Polymer Science,58,9,1593-1605,1995",,from_related_table
P900016,poly[ethene-co-(vinyl acetate)],U,CU010001,PE,*C*,CU030024,PVAC,*C(OC(=O)C)C*,65,wt%,-17,,,,"Bott, R. H.; Kuphal, J. A.; Robeson, L. M.; Sagl, D.,Journal of Applied Polymer Science,58,9,1593-1605,1995",,from_related_table
P900016,poly[ethene-co-(vinyl acetate)],U,CU010001,PE,*C*,CU030024,PVAC,*C(OC(=O)C)C*,0,wt%,130,,,,"Bott, R. H.; Kuphal, J. A.; Robeson, L. M.; Sagl, D.,Journal of Applied Polymer Science,58,9,1593-1605,1995",,from_related_table
P900016,poly[ethene-co-(vinyl acetate)],U,CU010001,PE,*C*,CU030024,PVAC,*C(OC(=O)C)C*,0,wt%,144,,,,"Bott, R. H.; Kuphal, J. A.; Robeson, L. M.; Sagl, D.,Journal of Applied Polymer Science,58,9,1593-1605,1995",,from_related_table
P900016,poly[ethene-co-(vinyl acetate)],U,CU010001,PE,*C*,CU030024,PVAC,*C(OC(=O)C)C*,0,wt%,125,,,,"Bott, R. H.; Kuphal, J. A.; Robeson, L. M.; Sagl, D.,Journal of Applied Polymer Science,58,9,1593-1605,1995",,from_related_table
P900016,poly[ethene-co-(vinyl acetate)],U,CU010001,PE,*C*,CU030024,PVAC,*C(OC(=O)C)C*,0,wt%,137,,,,"Bott, R. H.; Kuphal, J. A.; Robeson, L. M.; Sagl, D.,Journal of Applied Polymer Science,58,9,1593-1605,1995",,from_related_table
P900016,poly[ethene-co-(vinyl acetate)],U,CU010001,PE,*C*,CU030024,PVAC,*C(OC(=O)C)C*,72,wt%,-16.0,DSC,,,"Barrueso-Martinez, Maria L.; Ferrandiz-Gomez, Teresa P.; Cepeda-Jimenez, Carmen M.; Sepulcre-Guilabert, Jose; Martin-Martinez, Jose Miguel,Journal of Adhesion Science and Technology,15,2,243-263,2001",,from_related_table
P900016,poly[ethene-co-(vinyl acetate)],U,CU010001,PE,*C*,CU030024,PVAC,*C(OC(=O)C)C*,67,wt%,-16.0,DSC,,,"Barrueso-Martinez, Maria L.; Ferrandiz-Gomez, Teresa P.; Cepeda-Jimenez, Carmen M.; Sepulcre-Guilabert, Jose; Martin-Martinez, Jose Miguel,Journal of Adhesion Science and Technology,15,2,243-263,2001",,from_related_table
P900016,poly[ethene-co-(vinyl acetate)],U,CU010001,PE,*C*,CU030024,PVAC,*C(OC(=O)C)C*,60.5,wt%,-15.0,DSC,,,"Barrueso-Martinez, Maria L.; Ferrandiz-Gomez, Teresa P.; Cepeda-Jimenez, Carmen M.; Sepulcre-Guilabert, Jose; Martin-Martinez, Jose Miguel,Journal of Adhesion Science and Technology,15,2,243-263,2001",,from_related_table
P900017,poly[ethene-co-(vinyl alcohol)],U,CU030001,PVAL,*CC(O)*,CU010001,PE,*C*,0,mol%,66,,,,"Ito, K.; Li, Hong-ling; Saito, Y.; Yamamoto, T.; Nishihara, Y.; Ujihira, Y.; Nomura, K.,Journal of Radioanalytical and Nuclear Chemistry,255,3,437-441,2003",,from_related_table
P900017,poly[ethene-co-(vinyl alcohol)],U,CU030001,PVAL,*CC(O)*,CU010001,PE,*C*,28,mol%,60,,,,"Ito, K.; Li, Hong-ling; Saito, Y.; Yamamoto, T.; Nishihara, Y.; Ujihira, Y.; Nomura, K.,Journal of Radioanalytical and Nuclear Chemistry,255,3,437-441,2003",,from_related_table
P900017,poly[ethene-co-(vinyl alcohol)],U,CU030001,PVAL,*CC(O)*,CU010001,PE,*C*,32,mol%,55,,,,"Ito, K.; Li, Hong-ling; Saito, Y.; Yamamoto, T.; Nishihara, Y.; Ujihira, Y.; Nomura, K.,Journal of Radioanalytical and Nuclear Chemistry,255,3,437-441,2003",,from_related_table
P900017,poly[ethene-co-(vinyl alcohol)],U,CU030001,PVAL,*CC(O)*,CU010001,PE,*C*,38,mol%,55,,,,"Ito, K.; Li, Hong-ling; Saito, Y.; Yamamoto, T.; Nishihara, Y.; Ujihira, Y.; Nomura, K.,Journal of Radioanalytical and Nuclear Chemistry,255,3,437-441,2003",,from_related_table
P900017,poly[ethene-co-(vinyl alcohol)],U,CU030001,PVAL,*CC(O)*,CU010001,PE,*C*,43,mol%,40,,,,"Ito, K.; Li, Hong-ling; Saito, Y.; Yamamoto, T.; Nishihara, Y.; Ujihira, Y.; Nomura, K.,Journal of Radioanalytical and Nuclear Chemistry,255,3,437-441,2003",,from_related_table
P900017,poly[ethene-co-(vinyl alcohol)],U,CU030001,PVAL,*CC(O)*,CU010001,PE,*C*,49,mol%,38,,,,"Ito, K.; Li, Hong-ling; Saito, Y.; Yamamoto, T.; Nishihara, Y.; Ujihira, Y.; Nomura, K.,Journal of Radioanalytical and Nuclear Chemistry,255,3,437-441,2003",,from_related_table
P900017,poly[ethene-co-(vinyl alcohol)],U,CU030001,PVAL,*CC(O)*,CU010001,PE,*C*,74,mol%,30,,,,"Ito, K.; Li, Hong-ling; Saito, Y.; Yamamoto, T.; Nishihara, Y.; Ujihira, Y.; Nomura, K.,Journal of Radioanalytical and Nuclear Chemistry,255,3,437-441,2003",,from_related_table
P900017,poly[ethene-co-(vinyl alcohol)],U,CU030001,PVAL,*CC(O)*,CU010001,PE,*C*,100,mol%,-20,,,,"Ito, K.; Li, Hong-ling; Saito, Y.; Yamamoto, T.; Nishihara, Y.; Ujihira, Y.; Nomura, K.,Journal of Radioanalytical and Nuclear Chemistry,255,3,437-441,2003",,from_related_table
