Repository: hili986/Tgprediction

# AI 辅助高分子材料设计 — Tg 智能预测

> 同济大学 SITP 大学生创新训练计划

从分子结构 (SMILES) 预测高分子玻璃化转变温度 (Tg)，并迁移预测核酸 Tg。

## 核心指标

| 场景 | 模型 | 性能 |
|------|------|------|
| 通用聚合物 (7,486 样本) | TabPFN v2 | R²=0.8955, MAE=24K |
| 核苷酸迁移 (ATP/ADP) | CatBoost | 误差 0.4~4.7K |
| 特征压缩 | SHAP Top 15/46 | 零精度损失 |

## 创新点

1. **VPD (虚拟聚合描述符)** — 捕捉聚合效应，Tg 预测提升 4.6%
2. **桥梁聚合物迁移** — 首次从聚合物数据预测核酸 Tg
3. **Top 15 帕累托特征** — 1/3 特征量，同等精度

## 快速开始

```bash
pip install numpy pandas scikit-learn shap matplotlib rdkit catboost lightgbm xgboost
python -m unittest discover tests/ -v
```

## 文档导航

| 你想... | 去看 |
|---------|------|
| 30 秒了解项目 | 本文件 |
| 新人全面入门 | [`docs/课题组新人入门指南.md`](docs/课题组新人入门指南.md) |
| 浏览所有文档 | [`docs/INDEX.md`](docs/INDEX.md) |
| 查实验结果 | [`docs/experiments/实验总览.md`](docs/experiments/实验总览.md) |
| 看方案A完整总结 | [`results/方案A总结.md`](results/方案A总结.md) |

## 项目结构

```
src/
├── data/         数据加载 (Bicerano 304, 统一 7,486, 桥梁 205, Fox 共聚物)
├── features/     特征工程 (M2M-V 46维: Afsordeh + RDKit + HBond + VPD)
├── ml/           模型+评估+UQ (Nested CV, Stacking, MAPIE)
├── gnn/          图神经网络 (方案B, 待 GPU 启动)
├── bigsmiles/    BigSMILES 工具链 (已完成, 冻结)
└── sequence/     核酸序列处理

docs/
├── INDEX.md          文档总目录
├── overview/         项目全貌 (背景/技术路线/进展)
├── research/         调研报告库 (18份, 按主题分类)
├── experiments/      实验统一索引
└── plans/            实验计划

results/              实验输出 (Phase 1-5, JSON + summary)
scripts/              实验脚本 (12个)
tests/                单元测试 (14文件)
```

## 技术栈

Python | RDKit | scikit-learn | CatBoost | XGBoost | LightGBM | TabPFN | SHAP | MAPIE | PyTorch (GNN)

## 许可证

本项目为同济大学 SITP 学术研究项目，仅限学术用途。

File: SITP升级答辩材料.md
# SITP 升级答辩 — AI 辅助高分子材料设计：聚合物 Tg 预测

> 同济大学 SITP 项目 | 主持人
> 升级答辩（中期检查）| 2026 年 4 月

---

## 答辩策略说明（仅供自己看，不放 PPT）

**原则：升示足够亮眼的成果 + 留出后续爆发空间**

| 展示程度 | 研究内容 | 升级答辩讲什么 | 结题留什么 |
|---------|---------|-------------|----------|
| **全部** | BigSMILES 工具链 | 完整实现 | — |
| **全部** | 特征工程 + VPD 创新 | 46d, +4.6% | — |
| **全部** | Phase 4 消融 (E1-E15) | R²=0.866 | — |
| **全部** | Phase 5 大数据模型对比 | TabPFN R²=0.8955 零调参 | — |
| **全部** | 不确定性量化 | MAPIE 90% 覆盖率 | — |
| **全部** | GNN 失败分析 | 负面结论 | — |
| **部分** | 核酸迁移 | 只亮 ATP 4.7K / ADP 0.4K | 全部核苷酸分析 + 失败原因 |
| **部分** | 多尺度特征 | 讲 concept + Phase B 初步 (R²=0.87) | 最终 186d R²=0.9165 |
| **不讲** | 共聚物扩展 | — | 完整共聚物阶段 |
| **不讲** | 论文撰写 | — | 结题交付 |

**结题时的"新增爆点"**：
1. R² 从 0.8955 → 0.9165（多尺度最终成果，跨越式提升）
2. 核酸完整分析（嘧啶失败原因、bridge weight 优化、迁移学习深度解析）
3. 共聚物 Tg 预测（全新方向）
4. 学术论文

---

## 一、项目概述

### 1.1 研究背景

玻璃化转变温度 (Tg) 是高分子材料最关键的热学性质之一，直接决定材料的使用温度范围和加工条件。传统方法依赖 DSC 实验，耗时且昂贵。

**核心问题**：能否仅从分子结构 (SMILES) 出发，利用 AI 预测聚合物的 Tg？

### 1.2 研究目标（对应申报书）

| 申报书目标 | 当前进展 |
|----------|---------|
| 1. 理解并复现 BigSMILES 语法 | ✅ 已完成 |
| 2. 开发 BigSMILES 解析/生成工具 | ✅ 已完成（完整 Python 库） |
| 3. 构建 BigSMILES 结构-性质数据集 | ✅ 已完成（Bicerano 304 条 + 统一 7,486 条） |
| 4. 高分子结构指纹 + ML 预测实验 | ✅ 已完成（多层级特征 + 消融 + 多模型对比） |
| 5. 扩展方案探索 | 🔄 进行中（核酸迁移、多尺度特征） |

---

## 二、已完成工作

### 2.1 BigSMILES 工具链（申报书目标 1-2）

已开发完整的 BigSMILES 解析与生成 Python 库：

- **解析器**：BigSMILES → 内部结构表示（AST）
- **生成器**：结构表示 → BigSMILES
- **规范化**：同一高分子的唯一化 BigSMILES 表达
- **语法校验**：检测非法 BigSMILES 串
- **覆盖结构**：线型、共聚（随机/嵌段/交替）、支化、端基

代码位置：`src/bigsmiles/`，已稳定。

> **截图建议**：BigSMILES 解析器的输入输出示例

### 2.2 数据集建设（申报书目标 3）

#### 第一阶段：Bicerano 标准数据集

| 项目 | 数值 |
|------|------|
| 聚合物数量 | 304 种线型均聚物 |
| 标注信息 | 名称 + SMILES + BigSMILES + Tg (K) |
| Tg 范围 | 152 K (PDMS) ~ 633 K (PI) |

#### 第二阶段：统一大规模数据集

整合 6 个公开数据库，构建 **7,486 条** 的统一数据集：

| 数据源 | 条数 | 说明 |
|--------|------|------|
| Bicerano | 304 | 经典标准集 |
| PolyMetriX | ~5,500 | 策展数据，含可靠性分级 |
| NeurIPS OPP | ~1,200 | 竞赛数据集 |
| 其他外部源 | ~480 | 文献补充 |
| **合计** | **7,486** | 去重 + 标准化 |

> **截图建议**：统一数据集 Tg 分布直方图

### 2.3 多层级特征工程 + VPD 创新

设计了从简单到复杂的多层级特征体系：

```
L0:   Afsordeh 基础特征 (4维) — 柔性指数、溶解度等
 ↓
L1:   + RDKit 2D 描述符 (15维) — 分子量、环数、极性面积等
 ↓
L1H:  + 氢键特征 (15维) — 供体/受体数、内聚能等
 ↓
M2M-V: + VPD 虚拟聚合描述符 (12维) — 聚合效应特征 ★ 核心创新
```

**最终特征集 M2M-V = 46 维**，融合 4 类物理化学描述符。

#### VPD 虚拟聚合描述符（原创方法）

**问题**：传统方法仅从单体重复单元计算描述符，丢失了"聚合效应"——单体连接成链时带来的性质变化。理论天花板 R²≈0.84。

**我们的方案**：
```
单体 SMILES (*CC*) 
  → 虚拟聚合为 3-RU 寡聚体 (*-CC-CC-CC-*) 
  → 计算聚合前后描述符差异
  → 得到 VPD 特征 (12维)
```

**VPD 捕捉的物理效应**：
- 连接点柔性变化 (junction_flex_ratio)
- 聚合后环数变化 (RingCount_per_RU)
- 极性表面积变化 (TPSA_per_RU)
- 旋转键变化 (RotBonds_delta)

> **截图建议**：VPD 原理示意图（单体 → 寡聚体 → 差异计算）

### 2.4 Phase 4 消融实验（E1-E15, Bicerano 304 条）

15 组消融实验，Nested CV (5×3 outer, 3 inner) 评估：

| 排名 | 实验 | 特征 | R² | MAE (K) | 关键发现 |
|------|------|------|-----|---------|---------|
| 1 | **E3** | **M2M-V 46d (含VPD)** | **0.866** | **29.2** | **VPD +4.6%** |
| 2 | E4 | M2M 56d (全部) | 0.860 | 29.0 | PPF 无额外增益 |
| 3 | E5 | M2M-PV 22d (纯物理) | 0.860 | 28.5 | 纯物理特征等效 |
| 4 | E12 | GNN嵌入+表格 | 0.839 | 29.2 | GNN 嵌入可行但不及 VPD |
| 5 | E1 | **L1H 34d (基线)** | **0.820** | **34.9** | **基线** |
| — | E9-15 | GNN 端到端 | <0 | >100 | **完全失败** |

**核心发现**：
1. VPD 带来 **+4.6%** 的 R² 提升（0.820 → 0.866），突破单体描述符天花板
2. GNN 端到端在 304 样本上完全不可行（参数/样本比 > 300:1）
3. 物理特征 + 浅层模型是小数据集上的最优策略

> **截图建议**：消融实验 R² 柱状图

### 2.5 Phase 5 大数据模型对比（E16-E24, 统一 7,486 条）★

数据规模扩大 **25 倍** 后，对比 7 种模型：

| 排名 | 模型 | CV R² | CV MAE (K) | 备注 |
|------|------|-------|-----------|------|
| 1 | **TabPFN v2** | **0.8955** | **24.05** | **零调参即 SOTA** ★ |
| 2 | Stacking v2 | 0.8750 | 27.99 | CatBoost+LightGBM+ET+XGBoost→Ridge |
| 3 | CatBoost (Optuna) | 0.8742 | — | 20轮调参仅 +0.5% |
| 4 | XGBoost (Optuna) | 0.8722 | — | 20轮调参仅 +0.1% |
| 5 | LightGBM (Optuna) | 0.8699 | — | |
| 6 | ExtraTrees | 0.8606 | 30.28 | |
| 7 | GBR | 0.8555 | 31.03 | |

**关键结论**：
1. **TabPFN v2 零调参超越所有调参模型约 2%** — 证明特征质量 > 模型复杂度
2. Optuna 调参收益极小（CatBoost 最高仅 +0.5%），说明特征已充分编码信息
3. Stacking 4 模型集成在 7K+ 数据上首次有效（之前在 304 条上 3 次失败）

> **截图建议**：7 模型 R² 排行柱状图 + TabPFN 零调参 vs Optuna 调参对比

### 2.6 不确定性量化（UQ）★

采用 MAPIE 框架的 CrossConformal 方法，基于 CatBoost 模型：

| 指标 | 数值 |
|------|------|
| 目标覆盖率 | 90% |
| **实际覆盖率** | **90%** ✅ |
| 平均预测区间宽度 | 129 K (±64.5 K) |
| 相对宽度 | 30.9%（相对于 Tg 全范围） |

**应用价值**：每个预测都附带置信区间，帮助工程师判断是否需要实验验证。高置信预测可直接用于筛选，低置信预测标记为"需实验确认"。

> **截图建议**：预测值 ± 置信区间的散点图（y_pred vs y_true，带误差棒）

### 2.7 SHAP 特征重要度分析 + 特征选择

#### SHAP Top 15 物理解读

| 排名 | 特征 | SHAP | 来源 | 物理意义 |
|------|------|------|------|---------|
| 1 | **FlexibilityIndex** | **41.51** | Afsordeh | 主链柔性（遥遥领先） |
| 2 | VPD_RingCount_per_RU | 15.53 | VPD | 每重复单元环数 |
| 3 | RingCount | 12.55 | RDKit | 单体环数 |
| 4 | VPD_junction_flex_ratio | 10.48 | VPD | 聚合连接柔性 |
| 5 | FractionCSP3 | 10.00 | RDKit | sp3 碳比例 |
| 6 | VPD_TPSA_per_RU | 7.98 | VPD | 极性面积/RU |
| 7 | ced_weighted_sum | 6.89 | HBond | 内聚能密度 |

**物理解读**：Tg 由 **链柔性**（FlexibilityIndex + FractionCSP3）和 **分子间作用力**（环数 + 极性 + 氢键）共同决定，完全吻合 Gibbs-DiMarzio 理论。VPD 在 Top 15 中占 **6 席 (40%)**。

#### 特征选择帕累托最优

| 特征数 | R² | 结论 |
|--------|-----|------|
| 46 (全量) | 0.8612 | 基线 |
| **15 (SHAP Top-K)** | **0.8619** | **零损失，仅需 1/3 维度** |
| 10 | 0.8541 | 轻微下降 |
| 5 | 0.8220 | 明显下降 |

> **截图建议**：SHAP 条形图 + 特征数 vs R² 折线图

### 2.8 GNN 实验与失败分析

| 方法 | R² | 结论 |
|------|-----|------|
| GNN 端到端 (E9-E15) | < 0 | 完全失败 |
| GNN 嵌入 → GBR (E12) | 0.839 | 可行但不及 VPD |
| 物理特征 → GBR (E3) | 0.866 | 最优 |

**失败原因**：304 样本 vs GNN 数万参数（参数/样本比 > 300:1）。
**启示**：小数据场景下，精心设计的物理特征 > 黑箱深度学习。
**文献验证**：Zhao et al. 2025 也得出相同结论——精选物理特征 > 复杂神经网络。

---

## 三、进行中的工作（部分成果展示）

### 3.1 核酸 Tg 迁移预测（初步结果）

#### 研究动机

核酸（DNA/RNA）是重要的生物高分子，其 Tg 对药物递送、疫苗稳定性至关重要。但核酸 Tg 实验数据**极度稀缺**（全球公开数据 < 10 条），无法直接训练模型。

**文献现状**：目前没有任何工作尝试过从通用聚合物数据预测核酸 Tg。这是一个**文献空白**。

#### 迁移学习方案

```
通用聚合物数据 (7,486 条)
  + 桥梁聚合物 (205 条，含 H-bond 结构)
  → 加权训练
  → 迁移预测核酸小分子 Tg
```

"桥梁聚合物"是精心挑选的含丰富氢键结构的聚合物（聚酰胺、聚氨酯等），在化学空间上连接通用聚合物和核酸。

#### 初步结果

| 核苷酸 | 预测误差 (K) | 评价 |
|--------|-------------|------|
| **ATP** | **4.7** | 优秀 |
| **ADP** | **0.4** | 优秀 |
| AMP | 8.7 | 良好 |

**ATP/ADP 误差 < 5K**，首次证明了从通用聚合物数据迁移到核酸 Tg 的可行性。

后续将深入分析不同核苷酸的预测表现差异，优化迁移策略。

> **截图建议**：核酸迁移学习示意图 + ATP/ADP 预测误差条形图

### 3.2 多尺度物理特征金字塔（探索中）

#### 研究动机

当前 M2M-V 46 维特征主要在重复单元尺度，尚未充分利用 Tg 的多尺度物理因果链：

```
原子/键 → 重复单元 → 链段 → 聚合物链 → 化学统计
  ↓          ↓          ↓         ↓          ↓
柔性键修正  GC_Tg     构象采样   GNN嵌入    polyBERT
           HBond     curl_ratio              PCA
```

每个尺度对应不同的 Tg 物理理论：Schneider-DiMarzio（原子）、Van Krevelen（重复单元）、Gibbs-DiMarzio（链段）、周期性结构（聚合物链）。

#### 初步进展

已完成原子/键 + 重复单元尺度的特征构建（Phase B）：

| 新特征 | 物理理论 | 说明 |
|--------|---------|------|
| RBP_Mf_corrected | Schneider-DiMarzio | 修正的柔性键比例 |
| GC_Tg | Van Krevelen | 基团贡献预测 Tg（24 基团, r=0.554） |
| HBond_slim | 氢键理论 | 精简氢键特征（15d→5d） |
| FV_corrected | 自由体积理论 | 修正的自由体积（3D 计算） |

**初步结果**：PHY 48d 特征集 → CatBoost R²=0.8724（vs M2M-V 0.8667, +0.6%）

后续计划扩展到链段、聚合物链和化学统计尺度，构建完整的多尺度特征金字塔。

> **截图建议**：多尺度特征金字塔概念图

---

## 四、工作量统计

| 项目 | 数量 |
|------|------|
| Python 代码 | ~35,000 行 / 136 个文件 |
| 源代码模块 | 8 个 (data/features/ml/gnn/bigsmiles/sequence/analysis) |
| 完整实验 | 30+ 个 (Phase 1-5) |
| 调研报告 | 18 份 |
| 单元测试 | 14 个测试文件 |
| 文档 | 50+ 份 Markdown |
| 实验结果 JSON | 100+ 个 |

---

## 五、关键技术决策

| 决策 | 选择 | 理由 |
|------|------|------|
| 评估方法 | Nested CV (outer=5×3, inner=3) | 防止过拟合，可靠估计泛化性能 |
| 预处理 | PowerTransformer + MinMaxScaler | Yeo-Johnson 正态化 |
| 最优模型 | TabPFN v2 | 零调参即 SOTA |
| 特征设计 | 物理描述符 + VPD | 可解释、物理有意义 |
| UQ 方法 | MAPIE CrossConformal | 免分布假设 |

---

## 六、下一步计划

### 6.1 多尺度特征金字塔（继续推进）
在 Phase B 基础上，扩展链段物理特征（构象采样、特征比等）和预训练嵌入（GNN、polyBERT），构建完整的多尺度特征集，目标突破 R²=0.90。

### 6.2 核酸迁移预测（深入分析）
对更多核苷酸类型进行预测，分析不同核苷酸的预测表现差异，优化桥梁聚合物选择和 bridge weight 参数。

### 6.3 共聚物 Tg 预测
从均聚物扩展到共聚物（二元/多元），处理多单体组成和混合比例的影响。核酸高分子（DNA/RNA）本质上是 4 元共聚物，这为核酸预测提供新路径。

### 6.4 方案 B：GNN 混合路线
代码已就绪（`src/gnn/` 全套），待 A800 GPU 服务器启动后，在大规模预训练数据上训练 GNN 模型。

### 6.5 Web 演示系统
开发"输入 SMILES → 预测 Tg + 不确定性区间"的端到端演示界面。

### 6.6 论文撰写
整理实验结果，撰写学术论文。

---

## 七、与申报书计划的对照

| 申报书里程碑 | 计划月份 | 完成状态 | 说明 |
|------------|---------|---------|------|
| 文献调研与方案设计 | 第 1-2 月 | ✅ 已完成 | 18 份调研报告 |
| BigSMILES 语法复现 + 示例库 | 第 3-4 月 | ✅ 已完成 | 完整 Python 库 |
| 解析/生成工具 + Tg 数据集 | 第 5-7 月 | ✅ 已完成 | 304 + 7,486 条 |
| ML 预测 + 扩展探索 | 第 8-10 月 | 🔄 进行中 | 基础完成，核酸/多尺度探索中 |
| Web 演示 + 论文 | 第 11-12 月 | ⏳ 计划中 | |

**进度评估**：前 3 个阶段已全部完成。第 4 阶段核心工作已完成（R²=0.8955），正在扩展方向探索中。整体进度 **超前于计划**。

---

## 八、总结

### 已取得的核心成果

1. **BigSMILES 工具链**：完整实现解析、生成、规范化功能
2. **VPD 虚拟聚合描述符**：原创方法，+4.6% R² 提升，突破单体描述符天花板
3. **TabPFN 零调参 SOTA**：R²=0.8955，超越所有 Optuna 调参模型
4. **不确定性量化**：MAPIE 90% 覆盖率，工程可用
5. **SHAP 物理解释**：Top 15 帕累托最优，1/3 维度零损失
6. **核酸迁移初步验证**：ATP/ADP 误差 < 5K，领域首创
7. **GNN 失败分析**：小数据场景的方法论启示

### 后续重点方向

1. 多尺度物理特征金字塔 → 目标突破 R²=0.90
2. 核酸迁移深入分析 + 共聚物预测
3. 方案 B (GNN 混合) + 论文撰写

---

*同济大学 SITP — AI 辅助高分子材料设计*
