Repository: hili986/Tgprediction

# AI 辅助高分子材料设计 — Tg 智能预测

> 同济大学 SITP 大学生创新训练计划

从分子结构 (SMILES) 预测高分子玻璃化转变温度 (Tg)，并迁移预测核酸 Tg。

## 核心指标

| 场景 | 模型 | 性能 |
|------|------|------|
| 通用聚合物 (7,486 样本) | TabPFN v2 | R²=0.8955, MAE=24K |
| 核苷酸迁移 (ATP/ADP) | CatBoost | 误差 0.4~4.7K |
| 特征压缩 | SHAP Top 15/46 | 零精度损失 |

## 创新点

1. **VPD (虚拟聚合描述符)** — 捕捉聚合效应，Tg 预测提升 4.6%
2. **桥梁聚合物迁移** — 首次从聚合物数据预测核酸 Tg
3. **Top 15 帕累托特征** — 1/3 特征量，同等精度

## 快速开始

```bash
pip install numpy pandas scikit-learn shap matplotlib rdkit catboost lightgbm xgboost
python -m unittest discover tests/ -v
```

## 文档导航

| 你想... | 去看 |
|---------|------|
| 30 秒了解项目 | 本文件 |
| 新人全面入门 | [`docs/课题组新人入门指南.md`](docs/课题组新人入门指南.md) |
| 浏览所有文档 | [`docs/INDEX.md`](docs/INDEX.md) |
| 查实验结果 | [`docs/experiments/实验总览.md`](docs/experiments/实验总览.md) |
| 看方案A完整总结 | [`results/方案A总结.md`](results/方案A总结.md) |

## 项目结构

```
src/
├── data/         数据加载 (Bicerano 304, 统一 7,486, 桥梁 205, Fox 共聚物)
├── features/     特征工程 (M2M-V 46维: Afsordeh + RDKit + HBond + VPD)
├── ml/           模型+评估+UQ (Nested CV, Stacking, MAPIE)
├── gnn/          图神经网络 (方案B, 待 GPU 启动)
├── bigsmiles/    BigSMILES 工具链 (已完成, 冻结)
└── sequence/     核酸序列处理

docs/
├── INDEX.md          文档总目录
├── overview/         项目全貌 (背景/技术路线/进展)
├── research/         调研报告库 (18份, 按主题分类)
├── experiments/      实验统一索引
└── plans/            实验计划

results/              实验输出 (Phase 1-5, JSON + summary)
scripts/              实验脚本 (12个)
tests/                单元测试 (14文件)
```

## 技术栈

Python | RDKit | scikit-learn | CatBoost | XGBoost | LightGBM | TabPFN | SHAP | MAPIE | PyTorch (GNN)

## 许可证

本项目为同济大学 SITP 学术研究项目，仅限学术用途。

File: raw_data.txt (part 1 of 11)
Sample Information
CU Chemical Structure

Information:
Sample ID:	0014863-001-002-001
Polymer ID:	P900001
Name:	poly[(acrylic acid)-co-(butyl acrylate)]
Polymer type:	Copolymer
Copolymer Type:	unspecified
Polymer Class:	Polyketones/thioketones,Polyvinyls,Copolymers
Characteristics of material:	Shape and constructional features: linear
Material type:	Neat resin
Polymerization informations:	Reactant： acrylic acid,butyl acrylate
Types： addition
Styles： solution polymn.
Solvent： ethyl acetate
Average molecular weights:	Mn: 112300
Measurement condition: 40[C](THF,40C)
Measurement method: GPC(SEC)
Remarks: THF
Mw: 417600
Measurement condition: 40[C](THF,40C)
Measurement method: GPC(SEC)
Remarks: THF
Reference:	Kim, Hyun-Joong; Mizumachi, Hiroshi,Journal of Applied Polymer Science,58,10,1891-1899,1995
10.1002/app.1995.070581027
Component:
Component 1	Component 2
CUID of Component	CU040006	CU040001
CU formula	C7H12O2	C3H4O2
Formula weight(FW)	128.17	72.06
Composition:
CUID of Component	CU040001	CU040006
Compotision[mol%]	3	97
Property:
Glass transition temperatures
Glass transition temperature	-42[C]
Measurement methods	DSC
Related Information:
Compn. vs. Mn,Mw and Tg of acrylic acid and butyl acrylate copolymer(AA/BA)
Compn. (AA/BA)[mol%]	Mn	Mw	Tg[C]
0/100	79300	291600	-36
3/97	112300	417600	-42
5/95	187600	362100	-29
7/93	154000	302500	-23
10/90	110800	241900	-21
15/85	9600	15900	-17

Sample ID:	0014878-032-001-001
Polymer ID:	P900002
Name:	poly[(acrylic acid)-co-(ethyl acrylate)]
Polymer type:	Copolymer
Copolymer Type:	unspecified
Polymer Class:	Polyvinyls,Copolymers
Characteristics of material:	Shape and constructional features: linear
General features: Thermoplastic
Material type:	Neat resin
Polymerization informations:	Types： addition
Styles： solution polymn.
Mechanisms： radical
Solvent： MeOH
Initiator： Trigonox 23-C-75
Post-treatment： Pptd. in water, dried at 60C under 1Torr
Processing information:	Molding method: Compression
Reference:	Bott, R. H.; Kuphal, J. A.; Robeson, L. M.; Sagl, D.,Journal of Applied Polymer Science,58,9,1593-1605,1995
10.1002/app.1995.070580923
Component:
Component 1	Component 2
CUID of Component	CU040003	CU040001
CU formula	C5H8O2	C3H4O2
Formula weight(FW)	100.12	72.06
Composition:
CUID of Component	CU040003	CU040001
Compotision[wt%]	86	14
Property:
Dynamic shear properties
Dynamic shear properties storage modulus	ca0.002[GPa]
Dynamic shear properties loss tangent	ca1.6
Measurement conditions	ca15[C],1[Hz]
Measurement methods	DMA
Remarks	Value at tan(delta)max., taken from the Fig.7
Glass transition temperatures
Glass transition temperature	ca15[C]
Measurement conditions	Frequency;1Hz
Measurement methods	DMA
Remarks	Temp. at tan(delta)max., taken from the Fig.7

Information:
Sample ID:	0014878-039-001-001
Polymer ID:	P900002
Name:	poly[(acrylic acid)-co-(ethyl acrylate)]
Polymer type:	Copolymer
Copolymer Type:	unspecified
Polymer Class:	Polyvinyls,Copolymers
Characteristics of material:	Shape and constructional features: linear
General features: Thermoplastic
Material type:	Neat resin
Polymerization informations:	Reactant： ethyl acrylate,acrylic acid
Types： addition
Styles： bulk polymn.
Remarks： Polymd. via reaction extrusion polymn.
Solution viscosity:	eta inh: 0.66
Measurement conditions: Solvent;THF,Concentration;0.2wt%,Temp.;25C
Solvent:	THF
Remarks:	Obtained from Air Products and Chemicals, Inc.
Reference:	Bott, R. H.; Kuphal, J. A.; Robeson, L. M.; Sagl, D.,Journal of Applied Polymer Science,58,9,1593-1605,1995
10.1002/app.1995.070580923
Component:
Component 1	Component 2
CUID of Component	CU040003	CU040001
CU formula	C5H8O2	C3H4O2
Formula weight(FW)	100.12	72.06
Composition:
CUID of Component	CU040003	CU040001
Compotision[wt%]	90	10
Property:
Glass transition temperatures
Glass transition temperature	2[C]
Measurement conditions	Heating rate;10C/min
Measurement methods	DSC
Remarks	Second heating
Information:
Sample ID:	0014878-039-002-001
Polymer ID:	P900002
Name:	poly[(acrylic acid)-co-(ethyl acrylate)]
Polymer type:	Copolymer
Copolymer Type:	unspecified
Polymer Class:	Polyvinyls,Copolymers
Characteristics of material:	Shape and constructional features: linear
General features: Thermoplastic
Material type:	Neat resin
Polymerization informations:	Reactant： ethyl acrylate,acrylic acid
Types： addition
Styles： solution polymn.
Mechanisms： radical
Solvent： MeOH
Initiator： Trigonox 23-C-75
Post-treatment： Pptd. in water, dried at 60C under 1Torr
Solution viscosity:	eta inh: 0.81
Measurement conditions: Solvent;THF,Concentration;0.2wt%,Temp.;25C
Solvent:	THF
Remarks:	Obtained from Air Products and Chemicals, Inc.
Reference:	Bott, R. H.; Kuphal, J. A.; Robeson, L. M.; Sagl, D.,Journal of Applied Polymer Science,58,9,1593-1605,1995
10.1002/app.1995.070580923
Component:
Component 1	Component 2
CUID of Component	CU040003	CU040001
CU formula	C5H8O2	C3H4O2
Formula weight(FW)	100.12	72.06
Composition:
CUID of Component	CU040003	CU040001
Compotision[wt%]	77	23
Property:
Glass transition temperatures
Glass transition temperature	28[C]
Measurement conditions	Heating rate;10C/min
Measurement methods	DSC
Remarks	Second heating

Information:
Sample ID:	0014878-039-003-001
Polymer ID:	P900002
Name:	poly[(acrylic acid)-co-(ethyl acrylate)]
Polymer type:	Copolymer
Copolymer Type:	unspecified
Polymer Class:	Polyvinyls,Copolymers
Characteristics of material:	Shape and constructional features: linear
General features: Thermoplastic
Material type:	Neat resin
Polymerization informations:	Reactant： ethyl acrylate,acrylic acid
Types： addition
Styles： solution polymn.
Mechanisms： radical
Solvent： MeOH
Initiator： Trigonox 23-C-75
Post-treatment： Pptd. in water, dried at 60C under 1Torr
Solution viscosity:	eta inh: 0.89
Measurement conditions: Solvent;THF,Concentration;0.2wt%,Temp.;25C
Solvent:	THF
Remarks:	Obtained from Air Products and Chemicals, Inc.
Reference:	Bott, R. H.; Kuphal, J. A.; Robeson, L. M.; Sagl, D.,Journal of Applied Polymer Science,58,9,1593-1605,1995
10.1002/app.1995.070580923
Component:
Component 1	Component 2
CUID of Component	CU040003	CU040001
CU formula	C5H8O2	C3H4O2
Formula weight(FW)	100.12	72.06
Composition:
CUID of Component	CU040003	CU040001
Compotision[wt%]	55	45
Property:
Glass transition temperatures
Glass transition temperature	42[C]
Measurement conditions	Heating rate;10C/min
Measurement methods	DSC
Remarks	Second heating


Sample ID:	0023400-002-001-001
Polymer ID:	P900003
Name:	poly[ethene-co-(acrylic acid)]
Polymer type:	Copolymer
Copolymer Type:	unspecified
Polymer Class:	Polyolefins,Polyvinyls,Copolymers
Characteristics of material:	Shape and constructional features: linear
Material type:	Compound
Additives:	Bitumen;100/polymer 10pph;pph
Mixing / Blending method:	Blend of polymer with bitumen prepared with Z-blade mixer between 160C and 180C
Crystallinities:	40
Measurement methods: DSC
State after processing: Crystal
High order structure crystal structures infomations:	Crystallinity for fraction of polymer
Remarks:	EAA, Lucalen; A3110MX; BASF
Reference:	Fawcett, A. H.; McNally, T.,Macromolecular Materials and Engineering,286,2,126-137,2001
10.1002/1439-2054(20010201)286:2<126::AID-MAME126>3.0.CO;2-X
Component:
Component 1	Component 2
CUID of Component	CU040001	CU010001
CU formula	C3H4O2	CH2
Formula weight(FW)	72.06	14.03
Property:
Dynamic tensile properties
Dynamic mechanical properties storage modulus	ca0.01[GPa]
Dynamic mechanical properties loss modulus	ca0.005[GPa]
Dynamic mechanical properties loss tangent	ca0.54
Measurement conditions	ca20[C],1[Hz]
Measurement methods	DMA
Remarks	Measurement described elsewhere, taken from the Fig.
Glass transition temperatures
Glass transition temperature	-24[C]
Measurement methods	DSC
Related information(Heat capacity increment)	0.14J/(g*degree); DSC
Remarks	Measurement described elsewhere
Heat of fusions
Heat of fusion	0.00244[kcal/g]
Measurement methods	DSC
Remarks	Measurement described elsewhere
Melting temperatures
Melting temperature	87[C]
Measurement methods	DSC
Remarks	Measurement described elsewhere

Information:
Sample ID:	0023400-003-001-001
Polymer ID:	P900003
Name:	poly[ethene-co-(acrylic acid)]
Polymer type:	Copolymer
Copolymer Type:	unspecified
Polymer Class:	Polyolefins,Polyvinyls,Copolymers
Characteristics of material:	Shape and constructional features: linear
Material type:	Compound
Additives:	Bitumen;100/polymer 20pph;pph
Mixing / Blending method:	Blend of polymer with bitumen prepared with Z-blade mixer between 160C and 180C
Crystallinities:	36
Measurement methods: DSC
State after processing: Crystal
High order structure crystal structures infomations:	Crystallinity for fraction of polymer
Remarks:	EAA, Lucalen; A3110MX; BASF
Reference:	Fawcett, A. H.; McNally, T.,Macromolecular Materials and Engineering,286,2,126-137,2001
10.1002/1439-2054(20010201)286:2<126::AID-MAME126>3.0.CO;2-X
Component:
Component 1	Component 2
CUID of Component	CU040001	CU010001
CU formula	C3H4O2	CH2
Formula weight(FW)	72.06	14.03
Property:
Dynamic tensile properties
Dynamic mechanical properties storage modulus	ca0.016[GPa]
Dynamic mechanical properties loss tangent	ca0.44
Measurement conditions	ca20[C],1[Hz]
Measurement methods	DMA
Remarks	Measurement described elsewhere, taken from the Fig.
Glass transition temperatures
Glass transition temperature	-6[C]
Measurement methods	DSC
Related information(Heat capacity increment)	0.03J/(g*degree); DSC
Remarks	Measurement described elsewhere
Melting temperatures
Melting temperature	89[C]
Measurement methods	DSC
Remarks	Measurement described elsewhere
Heat of fusions
Heat of fusion	0.00516[kcal/g]
Measurement methods	DSC
Remarks	Measurement described elsewhere

Information:
Sample ID:	0023400-004-001-001
Polymer ID:	P900003
Name:	poly[ethene-co-(acrylic acid)]
Polymer type:	Copolymer
Copolymer Type:	unspecified
Polymer Class:	Polyolefins,Polyvinyls,Copolymers
Characteristics of material:	Shape and constructional features: linear
Material type:	Compound
Additives:	Bitumen;100/polymer 30pph;pph
Mixing / Blending method:	Blend of polymer with bitumen prepared with Z-blade mixer between 160C and 180C
Crystallinities:	34
Measurement methods: DSC
State after processing: Crystal
High order structure crystal structures infomations:	Crystallinity for fraction of polymer
Remarks:	EAA, Lucalen; A3110MX; BASF
Reference:	Fawcett, A. H.; McNally, T.,Macromolecular Materials and Engineering,286,2,126-137,2001
10.1002/1439-2054(20010201)286:2<126::AID-MAME126>3.0.CO;2-X
Component:
Component 1	Component 2
CUID of Component	CU040001	CU010001
CU formula	C3H4O2	CH2
Formula weight(FW)	72.06	14.03
Property:
Melting temperatures
Melting temperature	91[C]
Measurement methods	DSC
Remarks	Measurement described elsewhere
Heat of fusions
Heat of fusion	0.00535[kcal/g]
Measurement methods	DSC
Remarks	Measurement described elsewhere
Glass transition temperatures
Glass transition temperature	0[C]
Measurement methods	DSC
Related information(Heat capacity increment)	0.08J/(g*degree); DSC
Remarks	Measurement described elsewhere

Information:
Sample ID:	0023400-005-001-001
Polymer ID:	P900003
Name:	poly[ethene-co-(acrylic acid)]
Polymer type:	Copolymer
Copolymer Type:	unspecified
Polymer Class:	Polyolefins,Polyvinyls,Copolymers
Characteristics of material:	Shape and constructional features: linear
Material type:	Compound
Additives:	Bitumen;100/polymer 40pph;pph
Mixing / Blending method:	Blend of polymer with bitumen prepared with Z-blade mixer between 160C and 180C
Crystallinities:	31
Measurement methods: DSC
State after processing: Crystal
High order structure crystal structures infomations:	Crystallinity for fraction of polymer
Remarks:	EAA, Lucalen; A3110MX; BASF
Reference:	Fawcett, A. H.; McNally, T.,Macromolecular Materials and Engineering,286,2,126-137,2001
10.1002/1439-2054(20010201)286:2<126::AID-MAME126>3.0.CO;2-X
Component:
Component 1	Component 2
CUID of Component	CU040001	CU010001
CU formula	C3H4O2	CH2
Formula weight(FW)	72.06	14.03
Property:
Dynamic tensile properties
Dynamic mechanical properties storage modulus	ca0.01[GPa]
Dynamic mechanical properties loss modulus	ca0.0044[GPa]
Dynamic mechanical properties loss tangent	ca0.39
Measurement conditions	ca20[C],1[Hz]
Measurement methods	DMA
Remarks	Measurement described elsewhere, taken from the Fig.
Melting temperatures
Melting temperature	92[C]
Measurement methods	DSC
Remarks	Measurement described elsewhere
Glass transition temperatures
Glass transition temperature	-7[C]
Measurement methods	DSC
Related information(Heat capacity increment)	0.11J/(g*degree); DSC
Remarks	Measurement described elsewhere
Heat of fusions
Heat of fusion	0.00595[kcal/g]
Measurement methods	DSC
Remarks	Measurement described elsewhere

Information:
Sample ID:	0030284-002-001-001
Polymer ID:	P900003
Name:	poly[ethene-co-(acrylic acid)]
Polymer type:	Copolymer
Copolymer Type:	unspecified
Polymer Class:	Polyolefins,Polyvinyls,Copolymers
Characteristics of material:	Shape and constructional features: linear
General features: Thermoplastic
Material type:	Neat resin
Polymerization informations:	Reactant： ethylene,acrylic acid
Types： addition
Styles： bulk polymn.
Mechanisms： radical
Post-treatment： Sample E/7AA
Processing information:	Molding method: Compression
Molding condition: Pressed at 140C using PHI hot press
Treating method: Quenching
Treating condition: Quenched to room temperature
Shape of sample: Sheet
Remark: t=0.2-0.5mm for tensile test, t=0.1mm for DMTA
Crystallinities:	37
Measurement methods: DSC
State after processing: Crystal
Remarks: Volume crystallinity
Reference:	Wakabayashi, Katsuyuki; Register, Richard A.,Polymer,46,20,8838-8845,2005
10.1016/j.polymer.2004.12.063
Component:
Component 1	Component 2
CUID of Component	CU040001	CU010001
CU formula	C3H4O2	CH2
Formula weight(FW)	72.06	14.03
Composition:
CUID of Component	CU010001	CU040001
Compotision[wt%]	93	7
Property:
Tensile properties
Tensile modulus	ca0.05[GPa]
Measurement conditions	Crosshead speed 2in./min,50[C]
Measurement methods	Tensile tester
Remarks	Taken from the Fig.6
Tensile modulus	0.21[GPa]
Measurement conditions	Crosshead speed 2in./min,25[C]
Measurement methods	Tensile tester
Glass transition temperatures
Glass transition temperature	14[C]
Measurement conditions	Frequency;1Hz & tension mode
Measurement methods	DMA
Related information(Transition temp.)	E'' peak temperature
Melting temperatures
Melting temperature	108[C]
Measurement conditions	Heating rate;10C/min
Measurement methods	DSC

Information:
Sample ID:	0030284-002-002-001
Polymer ID:	P900003
Name:	poly[ethene-co-(acrylic acid)]
Polymer type:	Copolymer
Copolymer Type:	unspecified
Polymer Class:	Polyolefins,Polyvinyls,Copolymers
Characteristics of material:	Shape and constructional features: linear
General features: Thermoplastic
Material type:	Neat resin
Polymerization informations:	Reactant： ethylene,acrylic acid
Types： addition
Styles： bulk polymn.
Mechanisms： radical
Post-treatment： Sample E/12.5AA
Processing information:	Molding method: Compression
Molding condition: Pressed at 140C using PHI hot press
Treating method: Quenching
Treating condition: Quenched to room temperature
Shape of sample: Sheet
Remark: t=0.2-0.5mm for tensile test, t=0.1mm for DMTA
Crystallinities:	30
Measurement methods: DSC
State after processing: Crystal
Remarks: Volume crystallinity
Reference:	Wakabayashi, Katsuyuki; Register, Richard A.,Polymer,46,20,8838-8845,2005
10.1016/j.polymer.2004.12.063
Component:
Component 1	Component 2
CUID of Component	CU040001	CU010001
CU formula	C3H4O2	CH2
Formula weight(FW)	72.06	14.03
Composition:
CUID of Component	CU010001	CU040001
Compotision[wt%]	87.5	12.5
Property:
Glass transition temperatures
Glass transition temperature	11[C]
Measurement conditions	Frequency;1Hz & tension mode
Measurement methods	DMA
Related information(Transition temp.)	E'' peak temperature
Tensile properties
Tensile modulus	0.17[GPa]
Measurement conditions	Crosshead speed 2in./min,25[C]
Measurement methods	Tensile tester
Tensile modulus	ca0.028[GPa]
Measurement conditions	Crosshead speed 2in./min,50[C]
Measurement methods	Tensile tester
Remarks	Taken from the Fig.6
Melting temperatures
Melting temperature	101[C]
Measurement conditions	Heating rate;10C/min
Measurement methods	DSC

Information:
Sample ID:	0030284-002-003-001
Polymer ID:	P900003
Name:	poly[ethene-co-(acrylic acid)]
Polymer type:	Copolymer
Copolymer Type:	unspecified
Polymer Class:	Polyolefins,Polyvinyls,Copolymers
Characteristics of material:	Shape and constructional features: linear
General features: Thermoplastic
Material type:	Neat resin
Polymerization informations:	Reactant： ethylene,acrylic acid
Types： addition
Styles： bulk polymn.
Mechanisms： radical
Post-treatment： Sample E/20AA
Processing information:	Molding method: Compression
Molding condition: Pressed at 140C using PHI hot press
Treating method: Quenching
Treating condition: Quenched to room temperature
Shape of sample: Sheet
Remark: t=0.2-0.5mm for tensile test, t=0.1mm for DMTA
Crystallinities:	14
Measurement methods: DSC
State after processing: Crystal
Remarks: Volume crystallinity
Reference:	Wakabayashi, Katsuyuki; Register, Richard A.,Polymer,46,20,8838-8845,2005
10.1016/j.polymer.2004.12.063
Component:
Component 1	Component 2
CUID of Component	CU040001	CU010001
CU formula	C3H4O2	CH2
Formula weight(FW)	72.06	14.03
Composition:
CUID of Component	CU010001	CU040001
Compotision[wt%]	80	20
Property:
Melting temperatures
Melting temperature	77[C]
Measurement conditions	Heating rate;10C/min
Measurement methods	DSC
Tensile properties
Tensile modulus	ca0.006[GPa]
Measurement conditions	Crosshead speed 2in./min,50[C]
Measurement methods	Tensile tester
Remarks	Taken from the Fig.6
Tensile modulus	0.06[GPa]
Measurement conditions	Crosshead speed 2in./min,25[C]
Measurement methods	Tensile tester
Glass transition temperatures
Glass transition temperature	24[C]
Measurement conditions	Frequency;1Hz & tension mode
Measurement methods	DMA
Related information(Transition temp.)	E'' peak temperature

Information:
Sample ID:	0020270-024-002-001
Polymer ID:	P900005
Name:	poly[acrylonitrile-co-(ethyl acrylate)]
Polymer type:	Copolymer
Copolymer Type:	unspecified
Polymer Class:	Polyacrylics,Polyvinyls,Copolymers
Characteristics of material:	Shape and constructional features: linear
General features: Thermoplastic,Elastomer
Material type:	Neat resin
Polymerization informations:	Reactant： ethyl acrylate (EA);20;wt%,acrylonitrile (AN);80;wt%
Types： addition
Styles： emulsion polymn.
Condition： Polymd. under starved condition (Monomers fed so slowly that polymn. proceeded by quasi-instantaneous consumption of available monomers)
Post-treatment： Latex dispersions thoroughly dried
Processing information:	Treating method: As polymerized
Shape of sample: Film
Reference:	Penzel, E.; Rieger, J.; Schneider, H. A.,Polymer,38,2,325-337,1997
10.1016/S0032-3861(96)00521-6
Component:
Component 1	Component 2
CUID of Component	CU030010	CU040003
CU formula	C3H3N	C5H8O2
Formula weight(FW)	53.06	100.12
Composition:
CUID of Component	CU040003	CU030010
Compotision[wt%]	20	80
Property:
Glass transition temperatures
Glass transition temperature	91[C]
Measurement conditions	Heating rate;20K/min & N2
Measurement methods	DSC
Related information(Other)	Gordon-Taylor coeff. (C); 1.6
Remarks	Heating-quenching procedure cycled until fixed Tg value had been reached, Midpoint method
Compn. dependence of Tg in BMA/AN copolymer
Compn.[wt%]	Tg[C]
0/100	105
20/80	91
40/60	75
60/40	62
80/20	41
100/0	32

Information:
Sample ID:	0001308-005-001-001
Polymer ID:	P900007
Name:	poly(acrylonitrile-co-styrene)
Polymer type:	Copolymer
Copolymer Type:	unspecified
Polymer Class:	Polystyrenes,Copolymers
Characteristics of material:	Shape and constructional features: linear
General features: Thermoplastic
General crystalline states: Amorphous
Material type:	Neat resin
Average molecular weights:	Mn: 93500
Mw: 204000
Solution viscosity:	Soln. viscosity: 0.7[cp]
Measurement conditions: Solvent;MEK,Concentration;10%
Processing information:	Molding method: Solvent casting
Molding condition: Cast from CH2Cl2 soln., dried in vacuum at 80C (3days)
Shape of sample: Film
Crystallinities:	Measurement methods: DSC
State after processing: Amorphous
Remarks:	Supplied by Asahi Chem. Ind. Co.
Reference:	Fernandes, A. C.; Barlow, J. M.; Paul, D. R.,Polymer,27,11,1788-1798,1986
10.1016/0032-3861(86)90278-8
Component:
Component 1	Component 2
CUID of Component	CU020001	CU030010
CU formula	C8H8	C3H3N
Formula weight(FW)	104.15	53.06
Composition:
CUID of Component	CU020001	CU030010
Compotision[wt%]	98	2
Property:
Glass transition temperatures
Glass transition temperature	103[C]
Measurement conditions	Heating rate;20C/min & measured after quenching from 317C to 7C (2nd heating)
Measurement methods	DSC
Densities
Density	1.0487[g/cm3]
Specific volume	0.95356[cm3/g]
Measurement conditions	30[C]
Measurement methods	D. gradient column (Ca(NO3)2 aq. soln.)
Phase of measurement	overall

Information:
Sample ID:	0001308-008-001-001
Polymer ID:	P900007
Name:	poly(acrylonitrile-co-styrene)
Polymer type:	Copolymer
Copolymer Type:	unspecified
Polymer Class:	Polystyrenes,Copolymers
Characteristics of material:	Shape and constructional features: linear
General features: Thermoplastic
General crystalline states: Amorphous
Material type:	Neat resin
Average molecular weights:	Mw: 270000
Processing information:	Molding method: Solvent casting
Molding condition: Cast from CH2Cl2 soln., dried in vacuum at 80C (3days)
Shape of sample: Film
Crystallinities:	Measurement methods: DSC
State after processing: Amorphous
Remarks:	Supplied by Dow Chem. Co.
Reference:	Fernandes, A. C.; Barlow, J. M.; Paul, D. R.,Polymer,27,11,1788-1798,1986
10.1016/0032-3861(86)90278-8
Component:
Component 1	Component 2
CUID of Component	CU020001	CU030010
CU formula	C8H8	C3H3N
Formula weight(FW)	104.15	53.06
Composition:
CUID of Component	CU020001	CU030010
Compotision[wt%]	94.5	5.5
Property:
Densities
Density	1.0507[g/cm3]
Specific volume	0.95175[cm3/g]
Measurement conditions	30[C]
Measurement methods	D. gradient column (Ca(NO3)2 aq. soln.)
Phase of measurement	overall
Glass transition temperatures
Glass transition temperature	107[C]
Measurement conditions	Heating rate;20C/min & measured after quenching from 317C to 7C (2nd heating)
Measurement methods	DSC

Information:
Sample ID:	0001308-011-001-001
Polymer ID:	P900007
Name:	poly(acrylonitrile-co-styrene)
Polymer type:	Copolymer
Copolymer Type:	unspecified
Polymer Class:	Polystyrenes,Copolymers
Characteristics of material:	Shape and constructional features: linear
General features: Thermoplastic
General crystalline states: Amorphous
Material type:	Neat resin
Solution viscosity:	Soln. viscosity: 8.4[cp]
Measurement conditions: Solvent;MEK,Concentration;10%
Processing information:	Molding method: Solvent casting
Molding condition: Cast from CH2Cl2 soln., dried in vacuum at 80C (3days)
Shape of sample: Film
Crystallinities:	Measurement methods: DSC
State after processing: Amorphous
Remarks:	Supplied by Asahi Chem. Ind. Co.
Reference:	Fernandes, A. C.; Barlow, J. M.; Paul, D. R.,Polymer,27,11,1788-1798,1986
10.1016/0032-3861(86)90278-8
Component:
Component 1	Component 2
CUID of Component	CU020001	CU030010
CU formula	C8H8	C3H3N
Formula weight(FW)	104.15	53.06
Composition:
CUID of Component	CU020001	CU030010
Compotision[wt%]	88.5	11.5
Property:
Glass transition temperatures
Glass transition temperature	104[C]
Measurement conditions	Heating rate;20C/min & measured after quenching from 317C to 7C (2nd heating)
Measurement methods	DSC
Densities
Density	1.0587[g/cm3]
Specific volume	0.94455[cm3/g]
Measurement conditions	30[C]
Measurement methods	D. gradient column (Ca(NO3)2 aq. soln.)
Phase of measurement	overall

Information:
Sample ID:	0001308-014-001-001
Polymer ID:	P900007
Name:	poly(acrylonitrile-co-styrene)
Polymer type:	Copolymer
Copolymer Type:	unspecified
Polymer Class:	Polystyrenes,Copolymers
Characteristics of material:	Shape and constructional features: linear
General features: Thermoplastic
General crystalline states: Amorphous
Material type:	Neat resin
Average molecular weights:	Mw: 197800
Measurement method: GPC(SEC)
Processing information:	Molding method: Solvent casting
Molding condition: Cast from CH2Cl2 soln., dried in vacuum at 80C (3days)
Shape of sample: Film
Crystallinities:	Measurement methods: DSC
State after processing: Amorphous
Remarks:	Supplied by Dow Chem. Co.
Reference:	Fernandes, A. C.; Barlow, J. M.; Paul, D. R.,Polymer,27,11,1788-1798,1986
10.1016/0032-3861(86)90278-8
Component:
Component 1	Component 2
CUID of Component	CU020001	CU030010
CU formula	C8H8	C3H3N
Formula weight(FW)	104.15	53.06
Composition:
CUID of Component	CU020001	CU030010
Compotision[wt%]	83.8	16.2
Property:
Glass transition temperatures
Glass transition temperature	108[C]
Measurement conditions	Heating rate;20C/min & measured after quenching from 317C to 7C (2nd heating)
Measurement methods	DSC

Information:
Sample ID:	0011133-001-002-001
Polymer ID:	P900007
Name:	poly(acrylonitrile-co-styrene)
Polymer type:	Copolymer
Copolymer Type:	unspecified
Polymer Class:	Polystyrenes,Copolymers
Characteristics of material:	Shape and constructional features: linear
Material type:	Neat resin
Polymerization informations:	Post-treatment： Com.sample,fractionally pptd. from THF soln. into water,then dried in vacuo above Tg
Processing information:	Molding method: Compression
Molding condition: Pressed at 160C under 40kg/cm2,then cooled slowly
Treating method: Conditioning
Treating condition: Heated to 30C above Tg,then cooled
Shape of sample: Film
Remark: t=0.5-2mm
Solvent:	THF
Non-solvent:	H2O
Reference:	Yoshida, Hirohisa; Kobayashi, Yasuji,Sen'i Gakkaishi,39,4,T146,1983
10.2115/fiber.39.4_T146
Component:
Component 1	Component 2
CUID of Component	CU020001	CU030010
CU formula	C8H8	C3H3N
Formula weight(FW)	104.15	53.06
Composition:
CUID of Component	CU020001	CU030010
Compotision[mol%]	62	38
Property:
Specific heat capacities
Specific heat capacity Cp	0.38[cal/(g*C)]
Measurement conditions	Heating rate;10C/min ! N2atm.,110[C]
Measurement methods	DSC
Remarks	Taken from the Fig.
Glass transition temperatures
Glass transition temperature	99[C]
Measurement conditions	Heating rate;10C/min&N2atm.
Measurement methods	DSC
Related information(Heat capacity increment)	0.427J/(g*K)

Information:
Sample ID:	0012229-001-001-001
Polymer ID:	P900007
Name:	poly(acrylonitrile-co-styrene)
Polymer type:	Copolymer
Copolymer Type:	unspecified
Polymer Class:	Polystyrenes,Copolymers
Characteristics of material:	Shape and constructional features: linear
General features: Thermoplastic
Material type:	Neat resin
Processing information:	Shape of sample: Sheet
Remark: 15*15*2.5mm for dielectric studies
Remarks:	All samples,except 30%AN contg. copolymer, were exptl. grades produced by the Dow Chemical Company
Reference:	Daly, John H.; Guest, Martin J.; Hayward, David; Pethrick, Richard A.,Polymer Communications,31,8,325-329,1990
Component:
Component 1	Component 2
CUID of Component	CU020001	CU030010
CU formula	C8H8	C3H3N
Formula weight(FW)	104.15	53.06
Composition:
CUID of Component	CU020001	CU030010
Compotision[wt%]	90	10
Property:
Glass transition temperatures
Glass transition temperature	106[C]
Measurement conditions	Heating rate;2K/min&Frequency;1.6Hz
Measurement methods	DMA
Remarks	G''max
Dielectric dispersions
Dielectric loss factor	0.543
Measurement conditions	114[C]
Measurement methods	Solartron Frequency Response Analyser
Remarks	(epsilon)'' max

Information:
Sample ID:	0012229-001-002-001
Polymer ID:	P900007
Name:	poly(acrylonitrile-co-styrene)
Polymer type:	Copolymer
Copolymer Type:	unspecified
Polymer Class:	Polystyrenes,Copolymers
Characteristics of material:	Shape and constructional features: linear
General features: Thermoplastic
Material type:	Neat resin
Processing information:	Shape of sample: Sheet
Remark: 15*15*2.5mm for dielectric studies
Remarks:	All samples,except 30%AN contg. copolymer, were exptl. grades produced by the Dow Chemical Company
Reference:	Daly, John H.; Guest, Martin J.; Hayward, David; Pethrick, Richard A.,Polymer Communications,31,8,325-329,1990
Component:
Component 1	Component 2
CUID of Component	CU020001	CU030010
CU formula	C8H8	C3H3N
Formula weight(FW)	104.15	53.06
Composition:
CUID of Component	CU020001	CU030010
Compotision[wt%]	84	16
Property:
Dynamic shear properties
Dynamic shear properties loss modulus	ca0.15[GPa]
Measurement conditions	Heating rate;2K/min,107[C],1.6[Hz]
Measurement methods	DMA
Remarks	Taken from the Fig.
Dielectric dispersions
Dielectric loss factor	1.051
Measurement conditions	114[C]
Measurement methods	Solartron Frequency Response Analyser
Remarks	(epsilon)'' max
Glass transition temperatures
Glass transition temperature	107[C]
Measurement conditions	Heating rate;2K/min&Frequency;1.6Hz
Measurement methods	DMA
Remarks	G''max

Information:
Sample ID:	0012229-001-003-001
Polymer ID:	P900007
Name:	poly(acrylonitrile-co-styrene)
Polymer type:	Copolymer
Copolymer Type:	unspecified
Polymer Class:	Polystyrenes,Copolymers
Characteristics of material:	Shape and constructional features: linear
General features: Thermoplastic
Material type:	Neat resin
Processing information:	Shape of sample: Sheet
Remark: 15*15*2.5mm for dielectric studies
Remarks:	All samples,except 30%AN contg. copolymer, were exptl. grades produced by the Dow Chemical Company
Reference:	Daly, John H.; Guest, Martin J.; Hayward, David; Pethrick, Richard A.,Polymer Communications,31,8,325-329,1990
Component:
Component 1	Component 2
CUID of Component	CU020001	CU030010
CU formula	C8H8	C3H3N
Formula weight(FW)	104.15	53.06
Composition:
CUID of Component	CU020001	CU030010
Compotision[wt%]	75	25
Property:
Dielectric dispersions
Dielectric loss factor	1.67
Measurement conditions	114[C]
Measurement methods	Solartron Frequency Response Analyser
Remarks	(epsilon)'' max
Glass transition temperatures
Glass transition temperature	107[C]
Measurement conditions	Heating rate;2K/min&Frequency;1.6Hz
Measurement methods	DMA
Remarks	G''max
Related Information:

Compn. vs. Tg and (epsilon)''max for SAN copolymers
Compn.[wt%]	Tg[C]	(epsilon)''max
90/10	106	0.543
84/16	107	1.051
75/25	107	1.670
70/30	108	2.024


Sample ID:	0013498-005-001-001
Polymer ID:	P900007
Name:	poly(acrylonitrile-co-styrene)
Polymer type:	Copolymer
Copolymer Type:	unspecified
Polymer Class:	Polystyrenes,Copolymers
Characteristics of material:	Shape and constructional features: linear
Material type:	Neat resin
Average molecular weights:	Mn: 59000
Measurement condition: THF, RT, PS std.
Measurement method: GPC(SEC)
Remarks: THF
Mw/Mn: 2.09
Measurement condition: THF, RT, PS std.
Measurement method: GPC(SEC)
Remarks: THF
Mw: 123000
Measurement condition: THF, RT, PS std.
Measurement method: GPC(SEC)
Remarks: THF
Mw/Mn: 2.09
Measurement condition: THF, RT, PS std.
Measurement method: GPC(SEC)
Remarks: THF
Solvent:	THF
Remarks:	Supplied by DOW Benelux
Reference:	Vanneste, M.; Groeninckx, G.,Polymer,35,1,162-167,1994
10.1016/0032-3861(94)90066-3
Component:
Component 1	Component 2
CUID of Component	CU020001	CU030010
CU formula	C8H8	C3H3N
Formula weight(FW)	104.15	53.06
Composition:
CUID of Component	CU020001	CU030010
Compotision[wt ratio]	89.6	10.4
Property:
Densities
Density	1.155[g/cm3]
Specific volume	0.8658[cm3/g]
Phase of measurement	overall
Glass transition temperatures
Glass transition temperature	108.2[C]
Measurement conditions	Heating rate; 20C/min
Measurement methods	DSC

Information:
Sample ID:	0013498-002-001-001
Polymer ID:	P900007
Name:	poly(acrylonitrile-co-styrene)
Polymer type:	Copolymer
Copolymer Type:	unspecified
Polymer Class:	Polystyrenes,Copolymers
Characteristics of material:	Shape and constructional features: linear
Material type:	Neat resin
Average molecular weights:	Mw: 149000
Measurement condition: THF, RT, PS std.
Measurement method: GPC(SEC)
Remarks: THF
Mw/Mn: 2.11
Measurement condition: THF, RT, PS std.
Measurement method: GPC(SEC)
Remarks: THF
Mn: 71000
Measurement condition: THF, RT, PS std.
Measurement method: GPC(SEC)
Remarks: THF
Mw/Mn: 2.11
Measurement condition: THF, RT, PS std.
Measurement method: GPC(SEC)
Remarks: THF
Solvent:	THF
Remarks:	Supplied by DOW Benelux
Reference:	Vanneste, M.; Groeninckx, G.,Polymer,35,1,162-167,1994
10.1016/0032-3861(94)90066-3
Component:
Component 1	Component 2
CUID of Component	CU020001	CU030010
CU formula	C8H8	C3H3N
Formula weight(FW)	104.15	53.06
Composition:
CUID of Component	CU020001	CU030010
Compotision[wt ratio]	95	5
Property:
Glass transition temperatures
Glass transition temperature	111.8[C]
Measurement conditions	Heating rate; 20C/min
Measurement methods	DSC
Densities
Density	1.151[g/cm3]
Specific volume	0.8688[cm3/g]
Phase of measurement	overall

Information:
Sample ID:	0013498-008-001-001
Polymer ID:	P900007
Name:	poly(acrylonitrile-co-styrene)
Polymer type:	Copolymer
Copolymer Type:	unspecified
Polymer Class:	Polystyrenes,Copolymers
Characteristics of material:	Shape and constructional features: linear
Material type:	Neat resin
Average molecular weights:	Mn: 65000
Measurement condition: THF, RT, PS std.
Measurement method: GPC(SEC)
Remarks: THF
Mw/Mn: 1.91
Measurement condition: THF, RT, PS std.
Measurement method: GPC(SEC)
Remarks: THF
Mw: 124000
Measurement condition: THF, RT, PS std.
Measurement method: GPC(SEC)
Remarks: THF
Mw/Mn: 1.91
Measurement condition: THF, RT, PS std.
Measurement method: GPC(SEC)
Remarks: THF
Solvent:	THF
Remarks:	Supplied by DOW Benelux
Reference:	Vanneste, M.; Groeninckx, G.,Polymer,35,1,162-167,1994
10.1016/0032-3861(94)90066-3
Component:
Component 1	Component 2
CUID of Component	CU020001	CU030010
CU formula	C8H8	C3H3N
Formula weight(FW)	104.15	53.06
Composition:
CUID of Component	CU020001	CU030010
Compotision[wt ratio]	85	15
Property:
Glass transition temperatures
Glass transition temperature	113.2[C]
Measurement conditions	Heating rate; 20C/min
Measurement methods	DSC
Densities
Density	1.159[g/cm3]
Specific volume	0.8628[cm3/g]
Phase of measurement	overall

Information:
Sample ID:	0013498-011-001-001
Polymer ID:	P900007
Name:	poly(acrylonitrile-co-styrene)
Polymer type:	Copolymer
Copolymer Type:	unspecified
Polymer Class:	Polystyrenes,Copolymers
Characteristics of material:	Shape and constructional features: linear
Material type:	Neat resin
Average molecular weights:	Mn: 63000
Measurement condition: THF, RT, PS std.
Measurement method: GPC(SEC)
Remarks: THF
Mw/Mn: 2.94
Measurement condition: THF, RT, PS std.
Measurement method: GPC(SEC)
Remarks: THF
Mw: 185000
Measurement condition: THF, RT, PS std.
Measurement method: GPC(SEC)
Remarks: THF
Mw/Mn: 2.94
Measurement condition: THF, RT, PS std.
Measurement method: GPC(SEC)
Remarks: THF
Solvent:	THF
Remarks:	Supplied by DOW Benelux
Reference:	Vanneste, M.; Groeninckx, G.,Polymer,35,1,162-167,1994
10.1016/0032-3861(94)90066-3
Component:
Component 1	Component 2
CUID of Component	CU020001	CU030010
CU formula	C8H8	C3H3N
Formula weight(FW)	104.15	53.06
Composition:
CUID of Component	CU020001	CU030010
Compotision[wt ratio]	83.1	16.9
Property:
Glass transition temperatures
Glass transition temperature	108.6[C]
Measurement conditions	Heating rate; 20C/min
Measurement methods	DSC
Densities
Density	1.161[g/cm3]
Specific volume	0.8613[cm3/g]
Phase of measurement	overall

Information:
Sample ID:	0013498-014-001-001
Polymer ID:	P900007
Name:	poly(acrylonitrile-co-styrene)
Polymer type:	Copolymer
Copolymer Type:	unspecified
Polymer Class:	Polystyrenes,Copolymers
Characteristics of material:	Shape and constructional features: linear
Material type:	Neat resin
Average molecular weights:	Mn: 48000
Measurement condition: THF, RT, PS std.
Measurement method: GPC(SEC)
Remarks: THF
Mw/Mn: 1.96
Measurement condition: THF, RT, PS std.
Measurement method: GPC(SEC)
Remarks: THF
Mw: 94000
Measurement condition: THF, RT, PS std.
Measurement method: GPC(SEC)
Remarks: THF
Mw/Mn: 1.96
Measurement condition: THF, RT, PS std.
Measurement method: GPC(SEC)
Remarks: THF
Solvent:	THF
Remarks:	Supplied by DOW Benelux
Reference:	Vanneste, M.; Groeninckx, G.,Polymer,35,1,162-167,1994
10.1016/0032-3861(94)90066-3
Component:
Component 1	Component 2
CUID of Component	CU020001	CU030010
CU formula	C8H8	C3H3N
Formula weight(FW)	104.15	53.06
Composition:
CUID of Component	CU020001	CU030010
Compotision[wt ratio]	71	29
Property:
Densities
Density	1.172[g/cm3]
Specific volume	0.8532[cm3/g]
Phase of measurement	overall
Glass transition temperatures
Glass transition temperature	109.2[C]
Measurement conditions	Heating rate; 20C/min
Measurement methods	DSC

Information:
Sample ID:	0012702-001-001-001
Polymer ID:	P900008
Name:	poly[(methyl methacrylate)-co-(butyl acrylate)]
Polymer type:	Copolymer
Copolymer Type:	unspecified
Polymer Class:	Polyacrylics,Polyvinyls,Copolymers
Material type:	Neat resin
Polymerization informations:	Reactant： methyl methacrylate;90;mol ratio,n-butyl acrylate;10;mol ratio
Types： addition
Styles： emulsion polymn.
Mechanisms： radical
Solvent： water
Initiator： potassium persulfate
Condition： 60[C];60C
Remarks： Conversion 6.32%, formed as particle having shell phase and core phase
Processing information:	Remark: Sample obtained from the shell of particle
Remarks:	copolymer obtained in the shell of particle
Reference:	Pan, Ting Chung; Kuo, Jen Feng; Chen, Chuh Yung,Polymer Engineering and Science,31,12,916-923,1991
10.1002/pen.760311211
Component:
Component 1	Component 2
CUID of Component	CU040006	CU040048
CU formula	C7H12O2	C5H8O2
Formula weight(FW)	128.17	100.12
Property:
Glass transition temperatures
Glass transition temperature	96.1[C]
Measurement conditions	Heating rate; 10C/min
Measurement methods	DSC

Information:
Sample ID:	0012702-003-001-001
Polymer ID:	P900008
Name:	poly[(methyl methacrylate)-co-(butyl acrylate)]
Polymer type:	Copolymer
Copolymer Type:	unspecified
Polymer Class:	Polyacrylics,Polyvinyls,Copolymers
Material type:	Neat resin
Polymerization informations:	Reactant： methyl methacrylate;90;mol ratio,n-butyl acrylate;10;mol ratio
Types： addition
Styles： emulsion polymn.
Mechanisms： radical
Solvent： water
Initiator： potassium persulfate
Condition： 60[C];60C
Remarks： Conversion 52.1%, formed as particle having shell phase and core phase
Processing information:	Remark: Sample obtained from the shell of particle
Remarks:	copolymer obtained in the shell of particle
Reference:	Pan, Ting Chung; Kuo, Jen Feng; Chen, Chuh Yung,Polymer Engineering and Science,31,12,916-923,1991
10.1002/pen.760311211
Component:
Component 1	Component 2
CUID of Component	CU040006	CU040048
CU formula	C7H12O2	C5H8O2
Formula weight(FW)	128.17	100.12
Property:
Glass transition temperatures
Glass transition temperature	93.5[C]
Measurement conditions	Heating rate; 10C/min
Measurement methods	DSC

Information:
Sample ID:	0012702-005-001-001
Polymer ID:	P900008
Name:	poly[(methyl methacrylate)-co-(butyl acrylate)]
Polymer type:	Copolymer
Copolymer Type:	unspecified
Polymer Class:	Polyacrylics,Polyvinyls,Copolymers
Material type:	Neat resin
Polymerization informations:	Reactant： methyl methacrylate;80;mol ratio,n-butyl acrylate;20;mol ratio
Types： addition
Styles： emulsion polymn.
Mechanisms： radical
Solvent： water
Initiator： potassium persulfate
Condition： 60[C];60C
Remarks： Conversion 10.4%, formed as particle having shell phase and core phase
Processing information:	Remark: Sample obtained from the shell of particle
Remarks:	copolymer obtained in the shell of particle
Reference:	Pan, Ting Chung; Kuo, Jen Feng; Chen, Chuh Yung,Polymer Engineering and Science,31,12,916-923,1991
10.1002/pen.760311211
Component:
Component 1	Component 2
CUID of Component	CU040006	CU040048
CU formula	C7H12O2	C5H8O2
Formula weight(FW)	128.17	100.12
Composition:
CUID of Component	CU040048	CU040006
Compotision[mol ratio]	94.1	5.9
Property:
Glass transition temperatures
Glass transition temperature	85.5[C]
Measurement conditions	Heating rate; 10C/min
Measurement methods	DSC
Links

Information:
Sample ID:	0012702-010-001-001
Polymer ID:	P900008
