Repository: hili986/Tgprediction

# AI 辅助高分子材料设计 — Tg 智能预测

> 同济大学 SITP 大学生创新训练计划

从分子结构 (SMILES) 预测高分子玻璃化转变温度 (Tg)，并迁移预测核酸 Tg。

## 核心指标

| 场景 | 模型 | 性能 |
|------|------|------|
| 通用聚合物 (7,486 样本) | TabPFN v2 | R²=0.8955, MAE=24K |
| 核苷酸迁移 (ATP/ADP) | CatBoost | 误差 0.4~4.7K |
| 特征压缩 | SHAP Top 15/46 | 零精度损失 |

## 创新点

1. **VPD (虚拟聚合描述符)** — 捕捉聚合效应，Tg 预测提升 4.6%
2. **桥梁聚合物迁移** — 首次从聚合物数据预测核酸 Tg
3. **Top 15 帕累托特征** — 1/3 特征量，同等精度

## 快速开始

```bash
pip install numpy pandas scikit-learn shap matplotlib rdkit catboost lightgbm xgboost
python -m unittest discover tests/ -v
```

File: raw_data1.txt
Polymer ID(PID):	P040006
IUPAC structure based name:	poly[1-(butoxycarbonyl)ethylene]
IUPAC source based name:	poly(butyl acrylate)
Abbreviation:	PBA
Polymer Class:	Polyacrylics,Polyvinyls
CU formula:	C7H12O2
Formula weight(FW):	128.17
Smiles:	CCCCOC(=O)C(C*)*
CU Chemical Structure

Information:
Polymer ID(PID):	P040001
IUPAC structure based name:	poly(1-carboxyethylene)
IUPAC source based name:	poly(acrylic acid)
Other name:	polyacrylic acid
carboxyvinyl polymer
Abbreviation:	PAA
Polymer Class:	Polyacrylics,Polyvinyls
CU formula:	C3H4O2
Formula weight(FW):	72.06
Smiles:	*C(C(=O)O)C*

Polymer ID(PID):	P040003
IUPAC structure based name:	poly[1-(ethoxycarbonyl)ethylene]
IUPAC source based name:	poly(ethyl acrylate)
Polymer Class:	Polyacrylics,Polyvinyls
CU formula:	C5H8O2
Formula weight(FW):	100.12
Smiles:	CCOC(=O)C(C*)*

Information:
Polymer ID(PID):	P010001
IUPAC structure based name:	poly(methylene)
IUPAC source based name:	polyethene
poly(diazomethane)
Other name:	polyethylene
poly(ethylene)
Abbreviation:	PE
Polymer Class:	Polyolefins
CU formula:	CH2
Formula weight(FW):	14.03
Smiles:	*C*

Information:
Polymer ID(PID):	P030010
IUPAC structure based name:	poly(1-cyanoethylene)
IUPAC source based name:	polyacrylonitrile
Abbreviation:	PAN
Polymer Class:	Polyvinyls
CU formula:	C3H3N
Formula weight(FW):	53.06
Smiles:	*C(C#N)C*
Information:
Polymer ID(PID):	P020001
IUPAC structure based name:	poly(1-phenylethylene)
IUPAC source based name:	polystyrene
polyvinylbenzene
Other name:	poly(vinylbenzene)
poly(styrene)
Abbreviation:	PS
Polymer Class:	Polystyrenes,Polyvinyls
CU formula:	C8H8
Formula weight(FW):	104.15
Smiles:	*CC(c1ccccc1)*

Information:
Polymer ID(PID):	P030010
IUPAC structure based name:	poly(1-cyanoethylene)
IUPAC source based name:	polyacrylonitrile
Abbreviation:	PAN
Polymer Class:	Polyvinyls
CU formula:	C3H3N
Formula weight(FW):	53.06
Smiles:	*C(C#N)C*

Information:
Polymer ID(PID):	P040006
IUPAC structure based name:	poly[1-(butoxycarbonyl)ethylene]
IUPAC source based name:	poly(butyl acrylate)
Abbreviation:	PBA
Polymer Class:	Polyacrylics,Polyvinyls
CU formula:	C7H12O2
Formula weight(FW):	128.17
Smiles:	CCCCOC(=O)C(C*)*

Information:
Polymer ID(PID):	P040048
IUPAC structure based name:	poly[1-(methoxycarbonyl)-1-methylethylene]
IUPAC source based name:	poly(methyl methacrylate)
Abbreviation:	PMMA
Polymer Class:	Polyacrylics,Polyvinyls
CU formula:	C5H8O2
Formula weight(FW):	100.12
Smiles:	*C(C(=O)OC)(C*)C

Information:
Polymer ID(PID):	P100004
IUPAC structure based name:	poly[imino(1-oxohexane-1,6-diyl)]
IUPAC source based name:	poly(hexano-6-lactam)
poly(6-aminohexanoic acid)
poly(ethyl 6-aminohexanoate)
Other name:	nylon 6
polyamide 6
poly(epsilon-caprolactam)
poly(6-aminocaproic acid)
poly[imino(1-oxohexamethylene)]
polycaprolactam
polycapramide
Abbreviation:	N6
PA 6
Polymer Class:	Polyamides/thioamides
CU formula:	C6H11NO
Formula weight(FW):	113.16
Smiles:	*CCCCCC(=O)N*

Information:
Polymer ID(PID):	P100025
IUPAC structure based name:	poly[imino(1-oxododecane-1,12-diyl)]
IUPAC source based name:	poly(dodecano-12-lactam)
poly(12-aminododecanoic acid)
Other name:	nylon 12
polyamide 12
poly(12-aminolauric acid)
polylaurolactam
Abbreviation:	PA 12
Polymer Class:	Polyamides/thioamides
CU formula:	C12H23NO
Formula weight(FW):	197.32
Smiles:	*CCCCCCCCCCCC(=O)N*

Information:
Polymer ID(PID):	P040003
IUPAC structure based name:	poly[1-(ethoxycarbonyl)ethylene]
IUPAC source based name:	poly(ethyl acrylate)
Polymer Class:	Polyacrylics,Polyvinyls
CU formula:	C5H8O2
Formula weight(FW):	100.12
Smiles:	CCOC(=O)C(C*)*

Information:
Polymer ID(PID):	P040047
IUPAC structure based name:	poly(1-carboxy-1-methylethylene)
IUPAC source based name:	poly(methacrylic acid)
Polymer Class:	Polyacrylics,Polyvinyls
CU formula:	C4H6O2
Formula weight(FW):	86.09
Smiles:	*C(C(=O)O)(C*)C

Information:
Polymer ID(PID):	P100005
IUPAC structure based name:	poly(iminoadipoyliminohexane-1,6-diyl)
IUPAC source based name:	poly[(hexane-1,6-diamine)-alt-(adipic acid)]
poly[(hexane-1,6-diamine)-alt-(heptanedioic acid)]
poly[(hexane-1,6-diamine)-alt-(adipoyl dichloride)]
poly[(hexane-1,6-diyl diisocyanate)-alt-(adipic acid)]
poly[6-(formylamino)hexanoic acid]
Other name:	nylon 6,6
polyamide 6,6
polyamide 66
nylon 66
poly(N,N'-hexamethyleneadipamide)
poly(nylon 66 salt)
Abbreviation:	N66
PA 66
Polymer Class:	Polyamides/thioamides
CU formula:	C12H22N2O2
Formula weight(FW):	226.32
Smiles:	*CCCCCCNC(=O)CCCCC(=O)N*

Information:
Polymer ID(PID):	P030010
IUPAC structure based name:	poly(1-cyanoethylene)
IUPAC source based name:	polyacrylonitrile
Abbreviation:	PAN
Polymer Class:	Polyvinyls
CU formula:	C3H3N
Formula weight(FW):	53.06
Smiles:	*C(C#N)C*

Information:
Polymer ID(PID):	P020001
IUPAC structure based name:	poly(1-phenylethylene)
IUPAC source based name:	polystyrene
polyvinylbenzene
Other name:	poly(vinylbenzene)
poly(styrene)
Abbreviation:	PS
Polymer Class:	Polystyrenes,Polyvinyls
CU formula:	C8H8
Formula weight(FW):	104.15
Smiles:	*CC(c1ccccc1)*

Information:
Polymer ID(PID):	P170031
IUPAC structure based name:	poly(dimethylsiloxane)
poly[oxy(dimethylsilanediyl)]
IUPAC source based name:	poly(dimethylsilanediol)
poly(octamethylcyclotetrasiloxane)
poly(hexamethylcyclotrisiloxane)
poly(dichlorodimethylsilane-alt-water)
poly(dichlorodimethylsilane-alt-oxidane)
poly(hexamethyldisiloxane)
Other name:	poly(oxydimethylsilylene)
Abbreviation:	PDMS
SI
Polymer Class:	Polysiloxanes/silanes
CU formula:	C2H6OSi
Formula weight(FW):	74.15
Smiles:	*O[Si](C)(C)*

Information:
Polymer ID(PID):	P170064
IUPAC structure based name:	poly[(tetramethyldisiloxane-1,3-diyl)-1,4-phenylene]
IUPAC source based name:	poly[alpha,alpha,alpha',alpha'-tetramethylbenzene-1,4-disilanol]
Other name:	poly[tetramethyl-(p-phenylene disiloxanylene)]
Polymer Class:	Polysiloxanes/silanes
CU formula:	C10H16OSi2
Formula weight(FW):	208.4
Smiles:	*O[Si](c1ccc(cc1)[Si](C)(C)*)(C)C

Information:
Polymer ID(PID):	P010040
IUPAC structure based name:	poly(1-hexylethylene)
poly(hexylethylene)
IUPAC source based name:	poly(oct-1-ene)
poly(1-octene)
Other name:	polyoctene
Polymer Class:	Polyolefins
CU formula:	C8H16
Formula weight(FW):	112.21
Smiles:	CCCCCCC(C*)*

Information:
Polymer ID(PID):	P010001
IUPAC structure based name:	poly(methylene)
IUPAC source based name:	polyethene
poly(diazomethane)
Other name:	polyethylene
poly(ethylene)
Abbreviation:	PE
Polymer Class:	Polyolefins
CU formula:	CH2
Formula weight(FW):	14.03
Smiles:	*C*


Information:
Polymer ID(PID):	P010002
IUPAC structure based name:	poly(1-methylethylene)
IUPAC source based name:	poly(prop-1-ene)
Other name:	polypropylene
polypropene
poly(propylene)
Abbreviation:	PP
Polymer Class:	Polyolefins
CU formula:	C3H6
Formula weight(FW):	42.08
Smiles:	*CC(C)*


nformation:
Polymer ID(PID):	P030024
IUPAC structure based name:	poly[1-(acetyloxy)ethylene]
IUPAC source based name:	poly(vinyl acetate)
Other name:	PVAc
poly(1-acetoxyethylene)
poly(acetoxyethylene)
polyvinyl acetate
Abbreviation:	PVAC
Polymer Class:	Polyvinyls
CU formula:	C4H6O2
Formula weight(FW):	86.09
Smiles:	*C(OC(=O)C)C*


Polymer ID(PID):	P030001
IUPAC structure based name:	poly(1-hydroxyethylene)
poly(hydroxyethylene)
IUPAC source based name:	poly(vinyl alcohol)
Other name:	polyvinyl alcohol
PVA
Abbreviation:	PVAL
Polymer Class:	Polyvinyls
CU formula:	C2H4O
Formula weight(FW):	44.05
Smiles:	*CC(O)*

Information:
Polymer ID(PID):	P049017
IUPAC structure based name:	poly(2,5-dioxotetrahydrofuran-3,4-diyl)
IUPAC source based name:	poly(maleic anhydride)
Polymer Class:	Polyanhydrides/thioanhydrides
CU formula:	C4H2O3
Formula weight(FW):	98.06
Smiles:	*C1C(=O)OC(=O)C1*



高分子データベース
DICE
HELP:
JP
/
EN

    Polymer Search
    /
    Polymer Structure Search
    /
    Reactant Search
    /
    Plotted data Search
    /
    Text Search

Polymer Information
polystyrene
CU Chemical Structure
Information:
Polymer ID(PID): 	P020001
IUPAC structure based name: 	poly(1-phenylethylene)
IUPAC source based name: 	polystyrene
polyvinylbenzene
Other name: 	poly(vinylbenzene)
poly(styrene)
Abbreviation: 	PS
Polymer Class: 	Polystyrenes,Polyvinyls
CU formula: 	C8H8
Formula weight(FW): 	104.15
Smiles: 	*CC(c1ccccc1)*
Molfile: 	Molfile download (P020001_mol.zip)
Links

    Summary of property data
    Polymerization paths & Candidate monomers
    509 copolymers including this component
    130 polymer blends including this component
    NMR/IR information

National Institute for Materials Science

Advanced Engineering and Services Division
Materials Data Platform

Copyright Ⓒ 2026 National Institute for Materials Science. All rights Reserved.

    Privacy Policy
    GDPR Compliance
    Contact


高分子データベース
DICE
HELP:
JP
/
EN

    Polymer Search
    /
    Polymer Structure Search
    /
    Reactant Search
    /
    Plotted data Search
    /
    Text Search

Polymer Information
poly(methyl methacrylate)
CU Chemical Structure
Information:
Polymer ID(PID): 	P040048
IUPAC structure based name: 	poly[1-(methoxycarbonyl)-1-methylethylene]
IUPAC source based name: 	poly(methyl methacrylate)
Abbreviation: 	PMMA
Polymer Class: 	Polyacrylics,Polyvinyls
CU formula: 	C5H8O2
Formula weight(FW): 	100.12
Smiles: 	*C(C(=O)OC)(C*)C
Molfile: 	Molfile download (P040048_mol.zip)
Links

    Summary of property data
    Polymerization paths & Candidate monomers
    343 copolymers including this component
    103 polymer blends including this component
    NMR/IR information

National Institute for Materials Science

Advanced Engineering and Services Division
Materials Data Platform

Copyright Ⓒ 2026 National Institute for Materials Science. All rights Reserved.

    Privacy Policy
    GDPR Compliance
    Contact


高分子データベース
DICE
HELP:
JP
/
EN

    Polymer Search
    /
    Polymer Structure Search
    /
    Reactant Search
    /
    Plotted data Search
    /
    Text Search

Polymer Information
poly(methyl acrylate)
CU Chemical Structure
Information:
Polymer ID(PID): 	P040002
IUPAC structure based name: 	poly[1-(methoxycarbonyl)ethylene]
IUPAC source based name: 	poly(methyl acrylate)
Other name: 	polymethyl acrylate
Abbreviation: 	PMA
Polymer Class: 	Polyacrylics,Polyvinyls
CU formula: 	C4H6O2
Formula weight(FW): 	86.09
Smiles: 	*C(C(=O)OC)C*
Molfile: 	Molfile download (P040002_mol.zip)
Links

    Summary of property data
    Polymerization paths & Candidate monomers
    52 copolymers including this component
    16 polymer blends including this component
    NMR/IR information

National Institute for Materials Science

Advanced Engineering and Services Division
Materials Data Platform

Copyright Ⓒ 2026 National Institute for Materials Science. All rights Reserved.

    Privacy Policy
    GDPR Compliance
    Contact


高分子データベース
DICE
HELP:
JP
/
EN

    Polymer Search
    /
    Polymer Structure Search
    /
    Reactant Search
    /
    Plotted data Search
    /
    Text Search

Polymer Information
poly(tetrafluoroethylene)
CU Chemical Structure
Information:
Polymer ID(PID): 	P050006
IUPAC structure based name: 	poly(difluoromethylene)
IUPAC source based name: 	poly(tetrafluoroethene)
poly(1,1,2,2-tetrafluoroethene)
Other name: 	poly(tetrafluoroethylene)
polytetrafluoroethylene
Abbreviation: 	PTFE
PTFEP
Polymer Class: 	Polyhalo-olefins
CU formula: 	CF2
Formula weight(FW): 	50.01
Smiles: 	*C(F)(F)*
Molfile: 	Molfile download (P050006_mol.zip)
Links

    Summary of property data
    Polymerization paths & Candidate monomers
    54 copolymers including this component
    14 polymer blends including this component
    NMR/IR information

National Institute for Materials Science

Advanced Engineering and Services Division
Materials Data Platform

Copyright Ⓒ 2026 National Institute for Materials Science. All rights Reserved.

    Privacy Policy
    GDPR Compliance
    Contact


高分子データベース
DICE
HELP:
JP
/
EN

    Polymer Search
    /
    Polymer Structure Search
    /
    Reactant Search
    /
    Plotted data Search
    /
    Text Search

Polymer Information
poly(vinylidene fluoride)
CU Chemical Structure
Information:
Polymer ID(PID): 	P050003
IUPAC structure based name: 	poly(1,1-difluoroethylene)
IUPAC source based name: 	poly(1,1-difluoroethene)
Other name: 	poly(vinylidene fluoride)
Abbreviation: 	PVDF
Polymer Class: 	Polyhalo-olefins
CU formula: 	C2H2F2
Formula weight(FW): 	64.03
Smiles: 	*CC(F)(F)*
Molfile: 	Molfile download (P050003_mol.zip)
Links

    Summary of property data
    Polymerization paths & Candidate monomers
    30 copolymers including this component
    41 polymer blends including this component
    NMR/IR information

National Institute for Materials Science

Advanced Engineering and Services Division
Materials Data Platform

Copyright Ⓒ 2026 National Institute for Materials Science. All rights Reserved.

    Privacy Policy
    GDPR Compliance
    Contact


高分子データベース
DICE
HELP:
JP
/
EN

    Polymer Search
    /
    Polymer Structure Search
    /
    Reactant Search
    /
    Plotted data Search
    /
    Text Search

Polymer Information
poly(vinyl alcohol)
CU Chemical Structure
Information:
Polymer ID(PID): 	P030001
IUPAC structure based name: 	poly(1-hydroxyethylene)
poly(hydroxyethylene)
IUPAC source based name: 	poly(vinyl alcohol)
Other name: 	polyvinyl alcohol
PVA
Abbreviation: 	PVAL
Polymer Class: 	Polyvinyls
CU formula: 	C2H4O
Formula weight(FW): 	44.05
Smiles: 	*CC(O)*
Molfile: 	Molfile download (P030001_mol.zip)
Links

    Summary of property data
    Polymerization paths & Candidate monomers
    54 copolymers including this component
    39 polymer blends including this component
    NMR/IR information

National Institute for Materials Science

Advanced Engineering and Services Division
Materials Data Platform

Copyright Ⓒ 2026 National Institute for Materials Science. All rights Reserved.

    Privacy Policy
    GDPR Compliance
    Contact


高分子データベース
DICE
HELP:
JP
/
EN

    Polymer Search
    /
    Polymer Structure Search
    /
    Reactant Search
    /
    Plotted data Search
    /
    Text Search

Polymer Information
poly(vinyl acetate)
CU Chemical Structure
Information:
Polymer ID(PID): 	P030024
IUPAC structure based name: 	poly[1-(acetyloxy)ethylene]
IUPAC source based name: 	poly(vinyl acetate)
Other name: 	PVAc
poly(1-acetoxyethylene)
poly(acetoxyethylene)
polyvinyl acetate
Abbreviation: 	PVAC
Polymer Class: 	Polyvinyls
CU formula: 	C4H6O2
Formula weight(FW): 	86.09
Smiles: 	*C(OC(=O)C)C*
Molfile: 	Molfile download (P030024_mol.zip)
Links

    Summary of property data
    Polymerization paths & Candidate monomers
    61 copolymers including this component
    35 polymer blends including this component
    NMR/IR information

National Institute for Materials Science

Advanced Engineering and Services Division
Materials Data Platform

Copyright Ⓒ 2026 National Institute for Materials Science. All rights Reserved.

    Privacy Policy
    GDPR Compliance
    Contact

File: requirements.txt
# Core dependencies (CPU)
numpy>=1.24
scikit-learn>=1.3
pandas>=2.0
rdkit>=2024.03

# Analysis & visualization
shap>=0.51
matplotlib>=3.7

# Uncertainty quantification
mapie>=0.9

# Optional
openpyxl>=3.1

File: requirements_gpu.txt
# GPU dependencies (A800)
# Install CPU requirements first: pip install -r requirements.txt
torch>=2.1
torch-geometric>=2.4
torch-scatter
torch-sparse

# All CPU deps
-r requirements.txt

File: raw_data.txt (part 2 of 11)
Measurement methods	DSC
Related Information:
Compn. vs. Mn,Mw and Tg of acrylic acid and butyl acrylate copolymer(AA/BA)
Compn. (AA/BA)[mol%]	Mn	Mw	Tg[C]
Name:	poly[(methyl methacrylate)-co-(butyl acrylate)]
Polymer type:	Copolymer
Copolymer Type:	unspecified
Polymer Class:	Polyacrylics,Polyvinyls,Copolymers
Material type:	Neat resin
Polymerization informations:	Reactant： methyl methacrylate;70;mol ratio,n-butyl acrylate;30;mol ratio
Types： addition
Styles： emulsion polymn.
Mechanisms： radical
Solvent： water
Initiator： potassium persulfate
Condition： 60[C];60C
Remarks： Conversion 11.9%, formed as particle having shell phase and core phase
Processing information:	Remark: Sample obtained from the shell of particle
Remarks:	copolymer obtained in the shell of particle
Reference:	Pan, Ting Chung; Kuo, Jen Feng; Chen, Chuh Yung,Polymer Engineering and Science,31,12,916-923,1991
10.1002/pen.760311211
Component:
Component 1	Component 2
CUID of Component	CU040006	CU040048
CU formula	C7H12O2	C5H8O2
Formula weight(FW)	128.17	100.12
Composition:
CUID of Component	CU040048	CU040006
Compotision[mol ratio]	88.7	11.3
Property:
Glass transition temperatures
Glass transition temperature	72.5[C]
Measurement conditions	Heating rate; 10C/min
Measurement methods	DSC

Information:
Sample ID:	0012702-008-001-001
Polymer ID:	P900008
Name:	poly[(methyl methacrylate)-co-(butyl acrylate)]
Polymer type:	Copolymer
Copolymer Type:	unspecified
Polymer Class:	Polyacrylics,Polyvinyls,Copolymers
Material type:	Neat resin
Polymerization informations:	Reactant： methyl methacrylate;80;mol ratio,n-butyl acrylate;20;mol ratio
Types： addition
Styles： emulsion polymn.
Mechanisms： radical
Solvent： water
Initiator： potassium persulfate
Condition： 60[C];60C
Remarks： Conversion 62.2%, formed as particle having shell phase and core phase
Processing information:	Remark: Sample obtained from the core of particle
Remarks:	copolymer obtained in the core of particle
Reference:	Pan, Ting Chung; Kuo, Jen Feng; Chen, Chuh Yung,Polymer Engineering and Science,31,12,916-923,1991
10.1002/pen.760311211
Component:
Component 1	Component 2
CUID of Component	CU040006	CU040048
CU formula	C7H12O2	C5H8O2
Formula weight(FW)	128.17	100.12
Composition:
CUID of Component	CU040048	CU040006
Compotision[mol ratio]	77.2	22.8
Property:
Glass transition temperatures
Glass transition temperature	48.9[C]
Measurement conditions	Heating rate; 10C/min
Measurement methods	DSC
Links

Information:
Sample ID:	0012702-008-001-001
Polymer ID:	P900008
Name:	poly[(methyl methacrylate)-co-(butyl acrylate)]
Polymer type:	Copolymer
Copolymer Type:	unspecified
Polymer Class:	Polyacrylics,Polyvinyls,Copolymers
Material type:	Neat resin
Polymerization informations:	Reactant： methyl methacrylate;80;mol ratio,n-butyl acrylate;20;mol ratio
Types： addition
Styles： emulsion polymn.
Mechanisms： radical
Solvent： water
Initiator： potassium persulfate
Condition： 60[C];60C
Remarks： Conversion 62.2%, formed as particle having shell phase and core phase
Processing information:	Remark: Sample obtained from the core of particle
Remarks:	copolymer obtained in the core of particle
Reference:	Pan, Ting Chung; Kuo, Jen Feng; Chen, Chuh Yung,Polymer Engineering and Science,31,12,916-923,1991
10.1002/pen.760311211
Component:
Component 1	Component 2
CUID of Component	CU040006	CU040048
CU formula	C7H12O2	C5H8O2
Formula weight(FW)	128.17	100.12
Composition:
CUID of Component	CU040048	CU040006
Compotision[mol ratio]	77.2	22.8
Property:
Glass transition temperatures
Glass transition temperature	48.9[C]
Measurement conditions	Heating rate; 10C/min
Measurement methods	DSC

Information:
Sample ID:	0012702-010-001-001
Polymer ID:	P900008
Name:	poly[(methyl methacrylate)-co-(butyl acrylate)]
Polymer type:	Copolymer
Copolymer Type:	unspecified
Polymer Class:	Polyacrylics,Polyvinyls,Copolymers
Material type:	Neat resin
Polymerization informations:	Reactant： methyl methacrylate;70;mol ratio,n-butyl acrylate;30;mol ratio
Types： addition
Styles： emulsion polymn.
Mechanisms： radical
Solvent： water
Initiator： potassium persulfate
Condition： 60[C];60C
Remarks： Conversion 11.9%, formed as particle having shell phase and core phase
Processing information:	Remark: Sample obtained from the shell of particle
Remarks:	copolymer obtained in the shell of particle
Reference:	Pan, Ting Chung; Kuo, Jen Feng; Chen, Chuh Yung,Polymer Engineering and Science,31,12,916-923,1991
10.1002/pen.760311211
Component:
Component 1	Component 2
CUID of Component	CU040006	CU040048
CU formula	C7H12O2	C5H8O2
Formula weight(FW)	128.17	100.12
Composition:
CUID of Component	CU040048	CU040006
Compotision[mol ratio]	88.7	11.3
Property:
Glass transition temperatures
Glass transition temperature	72.5[C]
Measurement conditions	Heating rate; 10C/min
Measurement methods	DSC

Information:
Sample ID:	0012702-011-001-001
Polymer ID:	P900008
Name:	poly[(methyl methacrylate)-co-(butyl acrylate)]
Polymer type:	Copolymer
Copolymer Type:	unspecified
Polymer Class:	Polyacrylics,Polyvinyls,Copolymers
Material type:	Neat resin
Polymerization informations:	Reactant： methyl methacrylate;70;mol ratio,n-butyl acrylate;30;mol ratio
Types： addition
Styles： emulsion polymn.
Mechanisms： radical
Solvent： water
Initiator： potassium persulfate
Condition： 60[C];60C
Remarks： Conversion 11.9%, formed as particle having shell phase and core phase
Processing information:	Remark: Sample obtained from the core of particle
Remarks:	copolymer obtained in the core of particle
Reference:	Pan, Ting Chung; Kuo, Jen Feng; Chen, Chuh Yung,Polymer Engineering and Science,31,12,916-923,1991
10.1002/pen.760311211
Component:
Component 1	Component 2
CUID of Component	CU040006	CU040048
CU formula	C7H12O2	C5H8O2
Formula weight(FW)	128.17	100.12
Composition:
CUID of Component	CU040048	CU040006
Compotision[mol ratio]	76.7	23.3
Property:
Glass transition temperatures
Glass transition temperature	48[C]
Measurement conditions	Heating rate; 10C/min
Measurement methods	DSC

Information:
Sample ID:	0012702-013-001-001
Polymer ID:	P900008
Name:	poly[(methyl methacrylate)-co-(butyl acrylate)]
Polymer type:	Copolymer
Copolymer Type:	unspecified
Polymer Class:	Polyacrylics,Polyvinyls,Copolymers
Material type:	Neat resin
Polymerization informations:	Reactant： methyl methacrylate;70;mol ratio,n-butyl acrylate;30;mol ratio
Types： addition
Styles： emulsion polymn.
Mechanisms： radical
Solvent： water
Initiator： potassium persulfate
Condition： 60[C];60C
Remarks： Conversion 61.6%, formed as particle having shell phase and core phase
Processing information:	Remark: Sample obtained from the shell of particle
Remarks:	copolymer obtained in the shell of particle
Reference:	Pan, Ting Chung; Kuo, Jen Feng; Chen, Chuh Yung,Polymer Engineering and Science,31,12,916-923,1991
10.1002/pen.760311211
Component:
Component 1	Component 2
CUID of Component	CU040006	CU040048
CU formula	C7H12O2	C5H8O2
Formula weight(FW)	128.17	100.12
Composition:
CUID of Component	CU040048	CU040006
Compotision[mol ratio]	86.0	14.0
Property:
Glass transition temperatures
Glass transition temperature	66.2[C]
Measurement conditions	Heating rate; 10C/min
Measurement methods	DSC


Information:
Sample ID:	0012702-014-001-001
Polymer ID:	P900008
Name:	poly[(methyl methacrylate)-co-(butyl acrylate)]
Polymer type:	Copolymer
Copolymer Type:	unspecified
Polymer Class:	Polyacrylics,Polyvinyls,Copolymers
Material type:	Neat resin
Polymerization informations:	Reactant： methyl methacrylate;70;mol ratio,n-butyl acrylate;30;mol ratio
Types： addition
Styles： emulsion polymn.
Mechanisms： radical
Solvent： water
Initiator： potassium persulfate
Condition： 60[C];60C
Remarks： Conversion 61.6%, formed as particle having shell phase and core phase
Processing information:	Remark: Sample obtained from the core of particle
Remarks:	copolymer obtained in the core of particle
Reference:	Pan, Ting Chung; Kuo, Jen Feng; Chen, Chuh Yung,Polymer Engineering and Science,31,12,916-923,1991
10.1002/pen.760311211
Component:
Component 1	Component 2
CUID of Component	CU040006	CU040048
CU formula	C7H12O2	C5H8O2
Formula weight(FW)	128.17	100.12
Composition:
CUID of Component	CU040048	CU040006
Compotision[mol ratio]	75.9	24.1
Property:
Glass transition temperatures
Glass transition temperature	46.4[C]
Measurement conditions	Heating rate; 10C/min
Measurement methods	DSC

Information:
Sample ID:	0012702-016-001-001
Polymer ID:	P900008
Name:	poly[(methyl methacrylate)-co-(butyl acrylate)]
Polymer type:	Copolymer
Copolymer Type:	unspecified
Polymer Class:	Polyacrylics,Polyvinyls,Copolymers
Material type:	Neat resin
Polymerization informations:	Reactant： methyl methacrylate;60;mol ratio,n-butyl acrylate;40;mol ratio
Types： addition
Styles： emulsion polymn.
Mechanisms： radical
Solvent： water
Initiator： potassium persulfate
Condition： 60[C];60C
Remarks： Conversion 9.18%, formed as particle having shell phase and core phase
Processing information:	Remark: Sample obtained from the shell of particle
Remarks:	copolymer obtained in the shell of particle
Reference:	Pan, Ting Chung; Kuo, Jen Feng; Chen, Chuh Yung,Polymer Engineering and Science,31,12,916-923,1991
10.1002/pen.760311211
Component:
Component 1	Component 2
CUID of Component	CU040006	CU040048
CU formula	C7H12O2	C5H8O2
Formula weight(FW)	128.17	100.12
Composition:
CUID of Component	CU040048	CU040006
Compotision[mol ratio]	84.5	15.5
Property:
Glass transition temperatures
Glass transition temperature	63.1[C]
Measurement conditions	Heating rate; 10C/min
Measurement methods	DSC

Information:
Sample ID:	0012702-016-001-001
Polymer ID:	P900008
Name:	poly[(methyl methacrylate)-co-(butyl acrylate)]
Polymer type:	Copolymer
Copolymer Type:	unspecified
Polymer Class:	Polyacrylics,Polyvinyls,Copolymers
Material type:	Neat resin
Polymerization informations:	Reactant： methyl methacrylate;60;mol ratio,n-butyl acrylate;40;mol ratio
Types： addition
Styles： emulsion polymn.
Mechanisms： radical
Solvent： water
Initiator： potassium persulfate
Condition： 60[C];60C
Remarks： Conversion 9.18%, formed as particle having shell phase and core phase
Processing information:	Remark: Sample obtained from the shell of particle
Remarks:	copolymer obtained in the shell of particle
Reference:	Pan, Ting Chung; Kuo, Jen Feng; Chen, Chuh Yung,Polymer Engineering and Science,31,12,916-923,1991
10.1002/pen.760311211
Component:
Component 1	Component 2
CUID of Component	CU040006	CU040048
CU formula	C7H12O2	C5H8O2
Formula weight(FW)	128.17	100.12
Composition:
CUID of Component	CU040048	CU040006
Compotision[mol ratio]	84.5	15.5
Property:
Glass transition temperatures
Glass transition temperature	63.1[C]
Measurement conditions	Heating rate; 10C/min
Measurement methods	DSC

Information:
Sample ID:	0012702-017-001-001
Polymer ID:	P900008
Name:	poly[(methyl methacrylate)-co-(butyl acrylate)]
Polymer type:	Copolymer
Copolymer Type:	unspecified
Polymer Class:	Polyacrylics,Polyvinyls,Copolymers
Material type:	Neat resin
Polymerization informations:	Reactant： methyl methacrylate;60;mol ratio,n-butyl acrylate;40;mol ratio
Types： addition
Styles： emulsion polymn.
Mechanisms： radical
Solvent： water
Initiator： potassium persulfate
Condition： 60[C];60C
Remarks： Conversion 9.18%, formed as particle having shell phase and core phase
Processing information:	Remark: Sample obtained from the core of particle
Remarks:	copolymer obtained in the core of particle
Reference:	Pan, Ting Chung; Kuo, Jen Feng; Chen, Chuh Yung,Polymer Engineering and Science,31,12,916-923,1991
10.1002/pen.760311211
Component:
Component 1	Component 2
CUID of Component	CU040006	CU040048
CU formula	C7H12O2	C5H8O2
Formula weight(FW)	128.17	100.12
Composition:
CUID of Component	CU040048	CU040006
Compotision[mol ratio]	75.3	24.7
Property:
Glass transition temperatures
Glass transition temperature	45.8[C]
Measurement conditions	Heating rate; 10C/min
Measurement methods	DSC

Information:
Sample ID:	0021447-001-002-001
Polymer ID:	P900008
Name:	poly[(methyl methacrylate)-co-(butyl acrylate)]
Polymer type:	Copolymer
Copolymer Type:	unspecified
Polymer Class:	Polyacrylics,Polyvinyls,Copolymers
Characteristics of material:	Shape and constructional features: linear
Material type:	Neat resin
Polymerization informations:	Reactant： butyl acrylate;68.9;mol%,methyl methacrylate;31.1;mol%
Types： addition
Styles： solution polymn.
Mechanisms： radical
Solvent： benzene
Initiator： AIBN,5E(-3)mol/l
Condition： 50[C];50C,[M]=3mol/l,low conversion
Post-treatment： Pptd. into MeOH,filtered off,washed,dried at reduced pressure
Reference:	Fernandez-Garcia, M.; Cuervo-Rodriguez, R.; Madruga, E. L.,Journal of Polymer Science, Part B: Polymer Physics,37,17,2512-2520,1999
10.1002/(SICI)1099-0488(19990901)37:17<2512::AID-POLB22>3.0.CO;2-2
Component:
Component 1	Component 2
CUID of Component	CU040006	CU040048
CU formula	C7H12O2	C5H8O2
Formula weight(FW)	128.17	100.12
Composition:
CUID of Component	CU040006	CU040048
Compotision[mol%]	48.8	51.2
Property:
Glass transition temperatures
Glass transition temperature	13.8[C]
Measurement conditions	Heating rate;10C/min&N2atm.
Measurement methods	DSC

Information:
Sample ID:	0021447-001-003-001
Polymer ID:	P900008
Name:	poly[(methyl methacrylate)-co-(butyl acrylate)]
Polymer type:	Copolymer
Copolymer Type:	unspecified
Polymer Class:	Polyacrylics,Polyvinyls,Copolymers
Characteristics of material:	Shape and constructional features: linear
Material type:	Neat resin
Polymerization informations:	Reactant： butyl acrylate;51.1;mol%,methyl methacrylate;48.9;mol%
Types： addition
Styles： solution polymn.
Mechanisms： radical
Solvent： benzene
Initiator： AIBN,5E(-3)mol/l
Condition： 50[C];50C,[M]=3mol/l,low conversion
Post-treatment： Pptd. into MeOH,filtered off,washed,dried at reduced pressure
Reference:	Fernandez-Garcia, M.; Cuervo-Rodriguez, R.; Madruga, E. L.,Journal of Polymer Science, Part B: Polymer Physics,37,17,2512-2520,1999
10.1002/(SICI)1099-0488(19990901)37:17<2512::AID-POLB22>3.0.CO;2-2
Component:
Component 1	Component 2
CUID of Component	CU040006	CU040048
CU formula	C7H12O2	C5H8O2
Formula weight(FW)	128.17	100.12
Composition:
CUID of Component	CU040006	CU040048
Compotision[mol%]	31.5	68.5
Property:
Glass transition temperatures
Glass transition temperature	52[C]
Measurement conditions	Heating rate;10C/min&N2atm.
Measurement methods	DSC

Information:
Sample ID:	0021447-002-002-001
Polymer ID:	P900008
Name:	poly[(methyl methacrylate)-co-(butyl acrylate)]
Polymer type:	Copolymer
Copolymer Type:	unspecified
Polymer Class:	Polyacrylics,Polyvinyls,Copolymers
Characteristics of material:	Shape and constructional features: linear
Material type:	Neat resin
Polymerization informations:	Reactant： butyl acrylate;68.9;mol%,methyl methacrylate;31.1;mol%
Types： addition
Styles： solution polymn.
Mechanisms： radical
Solvent： benzene
Initiator： AIBN,5E(-3)mol/l
Condition： 50[C];50C,[M]=5mol/l,low conversion
Post-treatment： Pptd. into MeOH,filtered off,washed,dried at reduced pressure
Reference:	Fernandez-Garcia, M.; Cuervo-Rodriguez, R.; Madruga, E. L.,Journal of Polymer Science, Part B: Polymer Physics,37,17,2512-2520,1999
10.1002/(SICI)1099-0488(19990901)37:17<2512::AID-POLB22>3.0.CO;2-2
Component:
Component 1	Component 2
CUID of Component	CU040006	CU040048
CU formula	C7H12O2	C5H8O2
Formula weight(FW)	128.17	100.12
Composition:
CUID of Component	CU040006	CU040048
Compotision[mol%]	48.0	52.0
Property:
Glass transition temperatures
Glass transition temperature	9.4[C]
Measurement conditions	Heating rate;10C/min&N2atm.
Measurement methods	DSC

Information:
Sample ID:	0021447-002-003-001
Polymer ID:	P900008
Name:	poly[(methyl methacrylate)-co-(butyl acrylate)]
Polymer type:	Copolymer
Copolymer Type:	unspecified
Polymer Class:	Polyacrylics,Polyvinyls,Copolymers
Characteristics of material:	Shape and constructional features: linear
Material type:	Neat resin
Polymerization informations:	Reactant： butyl acrylate;51.1;mol%,methyl methacrylate;48.9;mol%
Types： addition
Styles： solution polymn.
Mechanisms： radical
Solvent： benzene
Initiator： AIBN,5E(-3)mol/l
Condition： 50[C];50C,[M]=5mol/l,low conversion
Post-treatment： Pptd. into MeOH,filtered off,washed,dried at reduced pressure
Reference:	Fernandez-Garcia, M.; Cuervo-Rodriguez, R.; Madruga, E. L.,Journal of Polymer Science, Part B: Polymer Physics,37,17,2512-2520,1999
10.1002/(SICI)1099-0488(19990901)37:17<2512::AID-POLB22>3.0.CO;2-2
Component:
Component 1	Component 2
CUID of Component	CU040006	CU040048
CU formula	C7H12O2	C5H8O2
Formula weight(FW)	128.17	100.12
Composition:
CUID of Component	CU040006	CU040048
Compotision[mol%]	30.4	69.6
Property:
Glass transition temperatures
Glass transition temperature	52.1[C]
Measurement conditions	Heating rate;10C/min&N2atm.
Measurement methods	DSC

Information:
Sample ID:	0022211-002-001-001
Polymer ID:	P900008
Name:	poly[(methyl methacrylate)-co-(butyl acrylate)]
Polymer type:	Copolymer
Copolymer Type:	unspecified
Polymer Class:	Polyacrylics,Polyvinyls,Copolymers
Characteristics of material:	Shape and constructional features: linear
Material type:	Neat resin
Polymerization informations:	Reactant： methyl methacrylate;270;mol ratio,n-butyl acrylate;140;mol ratio
Types： addition
Styles： solution polymn.
Mechanisms： radical
Solvent： benzene
Initiator： AIBN
Terminator： methanol
Condition： 80[C];12[h];80C, 12h
Average molecular weights:	Mw: 170533
Measurement condition: THF, PMMA std.
Measurement method: GPC(SEC)
Remarks: THF
Mw/Mn: 1.8
Measurement condition: THF, PMMA std.
Measurement method: GPC(SEC)
Remarks: THF
Mn: 92965
Measurement condition: THF, PMMA std.
Measurement method: GPC(SEC)
Remarks: THF
Mw/Mn: 1.8
Measurement condition: THF, PMMA std.
Measurement method: GPC(SEC)
Remarks: THF
Solvent:	THF
Non-solvent:	methanol
Reference:	Heng, Lee Yook; Hall, Elizabeth A. H.,Analytica Chimica Acta,403,1/2,77-89,2000
10.1016/S0003-2670(99)00647-9
Component:
Component 1	Component 2
CUID of Component	CU040006	CU040048
CU formula	C7H12O2	C5H8O2
Formula weight(FW)	128.17	100.12
Property:
Glass transition temperatures
Glass transition temperature	27[C]
Measurement conditions	Heating rate; 10C/min
Measurement methods	DSC

Information:
Sample ID:	0022211-008-001-001
Polymer ID:	P900008
Name:	poly[(methyl methacrylate)-co-(butyl acrylate)]
Polymer type:	Copolymer
Copolymer Type:	unspecified
Polymer Class:	Polyacrylics,Polyvinyls,Copolymers
Characteristics of material:	Shape and constructional features: linear
Material type:	Neat resin
Polymerization informations:	Reactant： methyl methacrylate;2;mol ratio,n-butyl acrylate;19;mol ratio
Types： addition
Styles： solution polymn.
Mechanisms： radical
Solvent： benzene
Initiator： AIBN
Terminator： petroleum ether
Condition： 80[C];12[h];80C, 12h
Average molecular weights:	Mw: 175474
Measurement condition: THF, PMMA std.
Measurement method: GPC(SEC)
Remarks: THF
Mw/Mn: 1.4
Measurement condition: THF, PMMA std.
Measurement method: GPC(SEC)
Remarks: THF
Mn: 128147
Measurement condition: THF, PMMA std.
Measurement method: GPC(SEC)
Remarks: THF
Mw/Mn: 1.4
Measurement condition: THF, PMMA std.
Measurement method: GPC(SEC)
Remarks: THF
Solvent:	THF
Non-solvent:	petroleum ether
Reference:	Heng, Lee Yook; Hall, Elizabeth A. H.,Analytica Chimica Acta,403,1/2,77-89,2000
10.1016/S0003-2670(99)00647-9
Component:
Component 1	Component 2
CUID of Component	CU040006	CU040048
CU formula	C7H12O2	C5H8O2
Formula weight(FW)	128.17	100.12
Property:
Glass transition temperatures
Glass transition temperature	-29[C]
Measurement conditions	Heating rate; 10C/min
Measurement methods	DSC

Information:
Sample ID:	0022211-011-001-001
Polymer ID:	P900008
Name:	poly[(methyl methacrylate)-co-(butyl acrylate)]
Polymer type:	Copolymer
Copolymer Type:	unspecified
Polymer Class:	Polyacrylics,Polyvinyls,Copolymers
Characteristics of material:	Shape and constructional features: linear
Material type:	Compound
Additives:	o-nitrophenyl octyl ether;40;wt %
Polymerization informations:	Reactant： methyl methacrylate;270;mol ratio,n-butyl acrylate;140;mol ratio
Types： addition
Styles： solution polymn.
Mechanisms： radical
Solvent： benzene
Initiator： AIBN
Terminator： methanol
Condition： 80[C];12[h];80C, 12h
Average molecular weights:	Mw: 170533
Measurement condition: THF, PMMA std.
Measurement method: GPC(SEC)
Remarks: THF
Mw/Mn: 1.8
Measurement condition: THF, PMMA std.
Measurement method: GPC(SEC)
Remarks: THF
Mn: 92965
Measurement condition: THF, PMMA std.
Measurement method: GPC(SEC)
Remarks: THF
Mw/Mn: 1.8
Measurement condition: THF, PMMA std.
Measurement method: GPC(SEC)
Remarks: THF
Solvent:	THF
Non-solvent:	methanol
Reference:	Heng, Lee Yook; Hall, Elizabeth A. H.,Analytica Chimica Acta,403,1/2,77-89,2000
10.1016/S0003-2670(99)00647-9
Component:
Component 1	Component 2
CUID of Component	CU040006	CU040048
CU formula	C7H12O2	C5H8O2
Formula weight(FW)	128.17	100.12
Property:
Glass transition temperatures
Glass transition temperature	-37[C]
Measurement conditions	Heating rate; 10C/min
Measurement methods	DSC

Information:
Sample ID:	0028766-002-001-001
Polymer ID:	P900008
Name:	poly[(methyl methacrylate)-co-(butyl acrylate)]
Polymer type:	Copolymer
Copolymer Type:	unspecified
Polymer Class:	Polyacrylics,Polyvinyls,Copolymers
Characteristics of material:	Shape and constructional features: linear
General features: Thermoplastic
Material type:	Neat resin
Reference:	Debowska, M.; Piglowski, J.; Suzuki, T.; Rudzinska-Girulska, J.; Slusarczyk, Cz.; Binias, W.,Materials Science Forum, 445-446,Positron Annihilation,277-279,2004
10.4028/www.scientific.net/MSF.445-446.277
Component:
Component 1	Component 2
CUID of Component	CU040006	CU040048
CU formula	C7H12O2	C5H8O2
Formula weight(FW)	128.17	100.12
Property:
Glass transition temperatures
Glass transition temperature	-19.7[C]
Measurement methods	PALS (positron annihilation life time spectra) measurement
Thermal expansions
Volume expansion coefficient	5.9e-4[1/C]
Measurement conditions	>=-19.7[C]
Measurement methods	PVT measurement
Remarks	Value of total sp. vol. above Tg
Volume expansion coefficient	2.9e-4[1/C]
Measurement conditions	<=-19.7[C]
Measurement methods	PVT measurement
Remarks	Value of total sp. vol. below Tg

Information:
Sample ID:	0028880-001-001-001
Polymer ID:	P900008
Name:	poly[(methyl methacrylate)-co-(butyl acrylate)]
Polymer type:	Copolymer
Copolymer Type:	unspecified
Polymer Class:	Polyacrylics,Polyvinyls,Copolymers
Characteristics of material:	Shape and constructional features: linear
General features: Thermoplastic
Material type:	Neat resin
Polymerization informations:	Reactant： MMA;17.18;wt ratio,butyl acrylate;20.97;wt ratio
Types： addition
Styles： emulsion polymn.
Mechanisms： radical
Solvent： demineralized water
Initiator： Na2S2O8
Additives： sodium dodecyl sulfate (SDS, 0.33wt%)/sodium carbonate
Condition： 65[C];4[h];N2(65C, total ca.4h under N2)
Post-treatment： Solid content;38.9wt%, particle size;336nm (LgSf)
Remarks： Semibatch emulsion polymn.
Processing information:	Molding method: Solvent casting
Molding condition: Latex cast into Petri dish, dried under ambient condition
Shape of sample: Film
Remark: t=ca.400micron, (DMA) 12*5*ca.0.4mm
Reference:	Colombini, Didier; Hassander, Helen; Karlsson, Ola J.; Maurer, Frans H. J.,Macromolecules,37,18,6865-6873,2004
10.1021/ma030455j
Component:
Component 1	Component 2
CUID of Component	CU040006	CU040048
CU formula	C7H12O2	C5H8O2
Formula weight(FW)	128.17	100.12
Property:
Densities
Density	1.119[g/cm3]
Specific volume	0.8937[cm3/g]
Measurement conditions	26[C]
Measurement methods	Ultrapycnometer
Phase of measurement	overall
Glass transition temperatures
Glass transition temperature	10.5[C]
Measurement conditions	Heating rate;2C/min & Frequency;1Hz
Measurement methods	DMA
Remarks	Temp. of E''max.
Glass transition temperature	2[C]
Measurement conditions	Heating rate;10C/min & N2
Measurement methods	DSC
Remarks	Second heating, inflection point method
Dynamic tensile properties
Dynamic mechanical properties storage modulus	ca0.002[GPa]
Measurement conditions	Heating rate 2C/min,ca60[C],1[Hz]
Measurement methods	DMA
Remarks	Taken from the Fig.5(a)
Dynamic mechanical properties storage modulus	ca1[GPa]
Dynamic mechanical properties loss modulus	ca0.3[GPa]
Measurement conditions	Heating rate 2C/min,ca10.5[C],1[Hz]
Measurement methods	DMA
Remarks	Value at E''max. (Tg), taken from the Fig.2

Information:
Sample ID:	0028880-001-002-001
Polymer ID:	P900008
Name:	poly[(methyl methacrylate)-co-(butyl acrylate)]
Polymer type:	Copolymer
Copolymer Type:	unspecified
Polymer Class:	Polyacrylics,Polyvinyls,Copolymers
Characteristics of material:	Shape and constructional features: linear
General features: Thermoplastic
Material type:	Neat resin
Polymerization informations:	Reactant： MMA;17.00;wt ratio,butyl acrylate;20.75;wt ratio
Types： addition
Styles： emulsion polymn.
Mechanisms： radical
Solvent： demineralized water
Initiator： Na2S2O8
Additives： sodium dodecyl sulfate (SDS, 1.29wt%)/sodium carbonate
Condition： 65[C];4[h];N2(65C, total ca.4h under N2)
Post-treatment： Solid content;38.8wt%, particle size;86nm (SmSf)
Remarks： Semibatch emulsion polymn.
Processing information:	Molding method: Solvent casting
Molding condition: Latex cast into Petri dish, dried under ambient condition
Shape of sample: Film
Remark: t=ca.400micron, (DMA) 12*5*ca.0.4mm
Reference:	Colombini, Didier; Hassander, Helen; Karlsson, Ola J.; Maurer, Frans H. J.,Macromolecules,37,18,6865-6873,2004
10.1021/ma030455j
Component:
Component 1	Component 2
CUID of Component	CU040006	CU040048
CU formula	C7H12O2	C5H8O2
Formula weight(FW)	128.17	100.12
Property:
Densities
Density	1.121[g/cm3]
Specific volume	0.8921[cm3/g]
Measurement conditions	26[C]
Measurement methods	Ultrapycnometer
Phase of measurement	overall
Glass transition temperatures
Glass transition temperature	3[C]
Measurement conditions	Heating rate;10C/min & N2
Measurement methods	DSC
Remarks	Second heating, inflection point method
Glass transition temperature	11[C]
Measurement conditions	Heating rate;2C/min & Frequency;1Hz
Measurement methods	DMA
Remarks	Temp. of E''max.
Dynamic tensile properties
Dynamic mechanical properties storage modulus	ca1[GPa]
Dynamic mechanical properties loss modulus	ca0.3[GPa]
Measurement conditions	Heating rate 2C/min,ca11[C],1[Hz]
Measurement methods	DMA
Remarks	Value at E''max. (Tg), taken from the Fig.2
Dynamic mechanical properties storage modulus	ca0.002[GPa]
Measurement conditions	Heating rate 2C/min,ca60[C],1[Hz]
Measurement methods	DMA
Remarks	Taken from the Fig.5(b)

Information:
Sample ID:	0031082-001-001-001
Polymer ID:	P900008
Name:	poly[(methyl methacrylate)-co-(butyl acrylate)]
Polymer type:	Copolymer
Copolymer Type:	unspecified
Polymer Class:	Polyacrylics,Polyvinyls,Copolymers
Characteristics of material:	Shape and constructional features: linear
General features: Thermoplastic
General crystalline states: Amorphous
Material type:	Neat resin
Polymerization informations:	Reactant： MMA;25;wt ratio,butyl acrylate;25;wt ratio
Types： addition
Styles： emulsion polymn.
Mechanisms： radical
Solvent： water
Initiator： ammonium persulfate (APS)
Additives： dodecylbenzenesulfonic acid sodium salt (SDBS; anionic surfactant), hexadecane (HD; hydrophobe)
Processing information:	Molding method: Solvent casting
Molding condition: Latex cast in Al mold, dried for 24h
Shape of sample: Film
Crystallinities:	Measurement methods: DSC
State after processing: Amorphous
Non-solvent:	water
Reference:	Lin, Mingtao; Chu, Fuxiang; Guyot, Alain; Putaux, Jean-Luc; Bourgeat-Lami, Elodie,Polymer,46,4,1331-1337,2005
10.1016/j.polymer.2004.11.063
Component:
Component 1	Component 2
CUID of Component	CU040006	CU040048
CU formula	C7H12O2	C5H8O2
Formula weight(FW)	128.17	100.12
Property:
Surface tensions
Surface tension	52.2[mN/m]
Measurement conditions	[Wetting liq.] water, HCONH2, bromonaphthalene (C10H7Br),25[C]
Measurement methods	Contact angle measurement (Sessile drop method)
Remarks	Av. value of the measurements with water/HCONH2, water/C10H7Br and HCONH2/C10H7Br series
Glass transition temperatures
Glass transition temperature	18.7[C]
Measurement conditions	Heating rate;10C/min & N2
Measurement methods	DSC
Remarks	Second heating

Information:
Sample ID:	0031082-001-001-001
Polymer ID:	P900008
Name:	poly[(methyl methacrylate)-co-(butyl acrylate)]
Polymer type:	Copolymer
Copolymer Type:	unspecified
Polymer Class:	Polyacrylics,Polyvinyls,Copolymers
Characteristics of material:	Shape and constructional features: linear
General features: Thermoplastic
General crystalline states: Amorphous
Material type:	Neat resin
Polymerization informations:	Reactant： MMA;25;wt ratio,butyl acrylate;25;wt ratio
Types： addition
Styles： emulsion polymn.
Mechanisms： radical
Solvent： water
Initiator： ammonium persulfate (APS)
Additives： dodecylbenzenesulfonic acid sodium salt (SDBS; anionic surfactant), hexadecane (HD; hydrophobe)
Processing information:	Molding method: Solvent casting
Molding condition: Latex cast in Al mold, dried for 24h
Shape of sample: Film
Crystallinities:	Measurement methods: DSC
State after processing: Amorphous
Non-solvent:	water
Reference:	Lin, Mingtao; Chu, Fuxiang; Guyot, Alain; Putaux, Jean-Luc; Bourgeat-Lami, Elodie,Polymer,46,4,1331-1337,2005
10.1016/j.polymer.2004.11.063
Component:
Component 1	Component 2
CUID of Component	CU040006	CU040048
CU formula	C7H12O2	C5H8O2
Formula weight(FW)	128.17	100.12
Property:
Surface tensions
Surface tension	52.2[mN/m]
Measurement conditions	[Wetting liq.] water, HCONH2, bromonaphthalene (C10H7Br),25[C]
Measurement methods	Contact angle measurement (Sessile drop method)
Remarks	Av. value of the measurements with water/HCONH2, water/C10H7Br and HCONH2/C10H7Br series
Glass transition temperatures
Glass transition temperature	18.7[C]
Measurement conditions	Heating rate;10C/min & N2
Measurement methods	DSC
Remarks	Second heating

Information:
Sample ID:	0034410-001-001-001
Polymer ID:	P900008
Name:	poly[(methyl methacrylate)-co-(butyl acrylate)]
Polymer type:	Copolymer
Copolymer Type:	unspecified
Polymer Class:	Polyacrylics,Polyvinyls,Copolymers
Characteristics of material:	Shape and constructional features: linear
General features: Thermoplastic
Material type:	Neat resin
Polymerization informations:	Reactant： MMA,BA
Average molecular weights:	Mw: 4970000
Measurement condition: standard condition(temp. and solvent)
Measurement method: GPC(SEC)
Mw/Mn: 15.5
Measurement condition: standard condition(temp. and solvent)
Measurement method: GPC(SEC)
Mixing / Blending method:	Mixed using DSM micro-compounder at 150 rpm for 5min under N2
Processing information:	Molding method: Injection
Shape of sample: Sheet
Reference:	Mekhilef, Nafaa; Hong, Sheng,Annual Technical Conference - Society of Plastics Engineers,63rd,3357-3361,2005
Component:
Component 1	Component 2
CUID of Component	CU040006	CU040048
CU formula	C7H12O2	C5H8O2
Formula weight(FW)	128.17	100.12
Composition:
CUID of Component	CU040048	CU040006
Compotision[unknown]	80	20
Property:
Glass transition temperatures
Glass transition temperature	ca96[C]
Measurement conditions	Heating rate;2C/min & Frequency;1Hz
Measurement methods	DMA
Remarks	Temp. of tan(delta) peak, taken from the Fig.2
Dynamic tensile properties
Dynamic mechanical properties loss tangent	ca1.5
Measurement conditions	Heating rate 2C/min,ca96[C],1[Hz]
Measurement methods	DMA
Remarks	Value at tan(delta) peak, taken from the Fig.2

Information:
Sample ID:	0037095-001-001-001
Polymer ID:	P900008
Name:	poly[(methyl methacrylate)-co-(butyl acrylate)]
Polymer type:	Copolymer
Copolymer Type:	unspecified
Polymer Class:	Polyacrylics,Polyvinyls,Copolymers
Characteristics of material:	Shape and constructional features: linear
General features: Thermoplastic
Material type:	Neat resin
Polymerization informations:	Reactant： methyl methacrylate,butyl acrylate
Stereoregularity informations:	Other information: it/st/at = 0.7/69.2/30.1(%)
Average molecular weights:	Mw: 4900000
Measurement condition: 25[C](THF, 25C, PMMA Standard)
Measurement method: GPC(SEC)
Remarks: THF
Mw/Mn: 16
Measurement condition: 25[C](THF, 25C, PMMA Standard)
Measurement method: GPC(SEC)
Remarks: THF
Processing information:	Molding method: Injection
Shape of sample: Bar
Solvent:	THF
Reference:	Mekhilef, Nafaa; Hong, Sheng; Carrington, Courtney; Davis, Benjamin,Journal of Vinyl & Additive Technology,12,3,143-150,2006
10.1002/vnl.20083
Component:
Component 1	Component 2
CUID of Component	CU040006	CU040048
CU formula	C7H12O2	C5H8O2
Formula weight(FW)	128.17	100.12
Composition:
CUID of Component	CU040048	CU040006
Compotision[mol%]	77.0	23.0
Property:
Glass transition temperatures
Glass transition temperature	95.7[C]
Measurement conditions	Heating rate;2C/min & Frequency;1Hz & N2
Measurement methods	DMA
Remarks	Temp. of tan(delta) peak
Dynamic tensile properties
Dynamic mechanical properties storage modulus	ca0.0056[GPa]
Dynamic mechanical properties loss tangent	ca1.5
Measurement conditions	Heating rate 2C/min, N2,95.7[C],1[Hz]
Measurement methods	DMA
Remarks	E' taken from the Fig.4, Tan(delta) taken from the Fig.5

Information:
Sample ID:	0037095-001-003-001
Polymer ID:	P900008
Name:	poly[(methyl methacrylate)-co-(butyl acrylate)]
Polymer type:	Copolymer
Copolymer Type:	unspecified
Polymer Class:	Polyacrylics,Polyvinyls,Copolymers
Characteristics of material:	Shape and constructional features: linear
General features: Thermoplastic
Material type:	Neat resin
Polymerization informations:	Reactant： methyl methacrylate,butyl acrylate
Stereoregularity informations:	Other information: it/st/at = 3.4/61.8/34.8(%)
Average molecular weights:	Mw: 3400000
Measurement condition: 25[C](THF, 25C, PMMA Standard)
Measurement method: GPC(SEC)
Remarks: THF
Mw/Mn: 5
Measurement condition: 25[C](THF, 25C, PMMA Standard)
Measurement method: GPC(SEC)
Remarks: THF
Processing information:	Molding method: Injection
Shape of sample: Bar
Solvent:	THF
Reference:	Mekhilef, Nafaa; Hong, Sheng; Carrington, Courtney; Davis, Benjamin,Journal of Vinyl & Additive Technology,12,3,143-150,2006
10.1002/vnl.20083
Component:
Component 1	Component 2
CUID of Component	CU040006	CU040048
CU formula	C7H12O2	C5H8O2
Formula weight(FW)	128.17	100.12
Composition:
CUID of Component	CU040048	CU040006
Compotision[mol%]	88.0	12.0
Property:
Dynamic tensile properties
Dynamic mechanical properties storage modulus	ca0.0059[GPa]
Dynamic mechanical properties loss tangent	ca1.5
Measurement conditions	Heating rate 2C/min, N2,126.7[C],1[Hz]
Measurement methods	DMA
Remarks	E' taken from the Fig.4, Tan(delta) taken from the Fig.5
Glass transition temperatures
Glass transition temperature	126.7[C]
Measurement conditions	Heating rate;2C/min & Frequency;1Hz & N2
Measurement methods	DMA
Remarks	Temp. of tan(delta) peak

Information:
Sample ID:	0038651-003-001-001
Polymer ID:	P900008
Name:	poly[(methyl methacrylate)-co-(butyl acrylate)]
Polymer type:	Copolymer
Copolymer Type:	unspecified
Polymer Class:	Polyacrylics,Polyvinyls,Copolymers
Characteristics of material:	Shape and constructional features: linear
General features: Thermoplastic
Functional features: Separation function
Material type:	Composite
Additives:	clay (Na-MMT);3;wt%;platelet
Polymerization informations:	Reactant： methyl methacrylate (MMA);50;wt%,butyl acrylate (BA);50;wt%
Types： addition
Styles： emulsion polymn.
Mechanisms： radical
Solvent： water
Initiator： potassium persulfate (KPS)
Additives： sodium lauryl sulfate (SLS, emulsifier)
Condition： [Seed stage] seed (MMA/BA=50/50wt%) with 20wt% solid content polymd. at 75C for 1h in batch using KPS and SLS, [Feeding stage] remaining amt. of monomers (MMA/BA=50/50wt%) and aq. KPS fed into the seed mixt., then allowed to polymerize at 75C for 1h
Post-treatment： Conversion=98%, final solid content of latex=30wt%, gel content<1%, av. particle size of latex=77nm and narrow unimodal particles (EP1)
Remarks： Seeded semibatch emulsion copolymn.
Average molecular weights:	Mw: 1080000
Measurement condition: THF, PS std.
Measurement method: GPC(SEC)
Remarks: THF
Mw/Mn: 10.9
Measurement condition: THF, PS std.
Measurement method: GPC(SEC)
Remarks: THF
Related information: Value for THF sol. fraction of EP1 latex
Mixing / Blending method:	Emulsion latex (EP1) mixed with Na-MMT at RT, 700rpm for 3h, av. particle size of latex=77nm
Processing information:	Shape of sample: Film
Remark: (DMA) t=1mm
Morphologies:	Poor dispersion of clay platelets in the polymer matrix observed (WAXD), some intercalated structures observed (XRD and TEM)
Remarks:	(Na-MMT) Na-montmorillonite, Southern Clay Products, CEC=92.6meqiv./100g clay
Reference:	Diaconu, Gabriela; Paulis, Maria; Leiza, Jose R.,Polymer,49,10,2444-2454,2008
10.1016/j.polymer.2008.03.038
Component:
Component 1	Component 2
CUID of Component	CU040006	CU040048
CU formula	C7H12O2	C5H8O2
Formula weight(FW)	128.17	100.12
Property:
Thermal decompositions
Thermal decomposition temperature	351[C]
Thermal decomposition weight loss	10[%]
Measurement conditions	Heating rate;10C/min
Measurement methods	TG
Tensile properties
Elongation at break	152[%]
Tensile stress strength at break	0.015[GPa]
Measurement conditions	50%RH, crosshead speed 20mm/min,23[C]
Measurement methods	Tensile tester
Dynamic tensile properties
Dynamic mechanical properties storage modulus	19[GPa]
Measurement conditions	Heating rate 0.3C/min,50[C]
Measurement methods	DMA
Glass transition temperatures
Glass transition temperature	42[C]
Measurement conditions	Heating rate;0.3C/min
Measurement methods	DMA
Water vapor transmissions
Water vapor transmission	539[g*mil/(cm2*24h)]
Measurement conditions	30[C]
Measurement methods	Gravimetry
Remarks	Value of as prepared film

Information:
Sample ID:	0039148-001-001-001
Polymer ID:	P900008
Name:	poly[(methyl methacrylate)-co-(butyl acrylate)]
Polymer type:	Copolymer
Copolymer Type:	unspecified
Polymer Class:	Polyacrylics,Polyvinyls,Copolymers
Characteristics of material:	Shape and constructional features: linear
General features: Thermoplastic
Functional features: Separation function
Material type:	Neat resin
Polymerization informations:	Reactant： MMA;50;wt%,BA;50;wt%
Types： addition
Styles： emulsion polymn.
Solvent： water
Initiator： potassium persulfate (KPS)
Additives： sodium lauryl sulfate (SLS, emulsifier)
Condition： Half of monomers added in SLS/water and polymd. at 75C for 1h under N2 using KPS (seed), then remaining monomers and additional KPS added to the seed and polymd. at 75C for 1h
Post-treatment： Particle size of obtained latex (EP1)=76nm
Remarks： Seeded semibatch emulsion polymn.
Processing information:	Shape of sample: Film
Remark: t=1mm
Remarks:	Modified clay unloaded (MP1)
Reference:	Diaconu, Gabriela; Asua, Jose M.; Paulis, Maria; Leiza, Jose R.,Macromolecular Symposia,259,Polymer Reaction Engineering--International Workshop, 2007,305-317,2007
10.1002/masy.200751335
Component:
Component 1	Component 2
CUID of Component	CU040006	CU040048
CU formula	C7H12O2	C5H8O2
Formula weight(FW)	128.17	100.12
Property:
Glass transition temperatures
Glass transition temperature	38.3[C]
Measurement conditions	Heating rate;0.3C/min
Measurement methods	DMA
Dynamic tensile properties
Dynamic mechanical properties storage modulus	0.078[GPa]
Measurement conditions	Heating rate 0.3C/min
Measurement methods	DMA
Thermal decompositions
Thermal decomposition temperature	387[C]
Thermal decomposition weight loss	50[%]
Measurement conditions	Heating rate;10C/min
Measurement methods	TG
Remarks	T50%
Tensile properties
Elongation at break	327[%]
Tensile stress strength at break	0.009[GPa]
Measurement conditions	50%RH, extension rate 20mm/min,23[C]
Measurement methods	Tensile tester
Water vapor transmissions
Water vapor transmission	826.8[g*mil/(cm2*24h)]
Measurement conditions	Measured by the film-air side of the washed film
Measurement methods	[NR]

Information:
Sample ID:	0039148-002-001-001
Polymer ID:	P900008
Name:	poly[(methyl methacrylate)-co-(butyl acrylate)]
Polymer type:	Copolymer
Copolymer Type:	unspecified
Polymer Class:	Polyacrylics,Polyvinyls,Copolymers
Characteristics of material:	Shape and constructional features: linear,intercalation
General features: Thermoplastic
Functional features: Separation function
Material type:	Composite
