Repository: hili986/Tgprediction

# AI 辅助高分子材料设计 — Tg 智能预测

> 同济大学 SITP 大学生创新训练计划

从分子结构 (SMILES) 预测高分子玻璃化转变温度 (Tg)，并迁移预测核酸 Tg。

## 核心指标

| 场景 | 模型 | 性能 |
|------|------|------|
| 通用聚合物 (7,486 样本) | TabPFN v2 | R²=0.8955, MAE=24K |
| 核苷酸迁移 (ATP/ADP) | CatBoost | 误差 0.4~4.7K |
| 特征压缩 | SHAP Top 15/46 | 零精度损失 |

## 创新点

1. **VPD (虚拟聚合描述符)** — 捕捉聚合效应，Tg 预测提升 4.6%
2. **桥梁聚合物迁移** — 首次从聚合物数据预测核酸 Tg
3. **Top 15 帕累托特征** — 1/3 特征量，同等精度

## 快速开始

```bash
pip install numpy pandas scikit-learn shap matplotlib rdkit catboost lightgbm xgboost
python -m unittest discover tests/ -v
```

File: raw_data.txt (part 3 of 11)
Measurement methods	DSC
Related Information:
Compn. vs. Mn,Mw and Tg of acrylic acid and butyl acrylate copolymer(AA/BA)
Compn. (AA/BA)[mol%]	Mn	Mw	Tg[C]
Additives:	natural montmorillonite (Na-MMT);3;wt%;nanolayer
Polymerization informations:	Reactant： MMA;50;wt%,BA;50;wt%
Types： addition
Styles： emulsion polymn.
Solvent： water
Initiator： potassium persulfate (KPS)
Additives： sodium lauryl sulfate (SLS, emulsifier), Na-MMT
Condition： Half of monomers added to the mixt. of Na-MMT/SLS/water and polymd. at 75C for 1h under N2 using KPS (seed), then remaining monomers and additional KPS added to the seed and polymd. at 75C for 1h
Post-treatment： Particle size of obtained latex (EP2)=72nm
Remarks： Seeded semibatch emulsion polymn.
Processing information:	Shape of sample: Film
Remark: t=1mm
Morphologies:	Mixed exfoliated/intercalated structure observed (TEM)
Remarks:	[Na-MMT] natural montmorillonite obtained from Southern Clay Products Inc., CEC=92.6meq/100g, interlayer space=1.15nm
Reference:	Diaconu, Gabriela; Asua, Jose M.; Paulis, Maria; Leiza, Jose R.,Macromolecular Symposia,259,Polymer Reaction Engineering--International Workshop, 2007,305-317,2007
10.1002/masy.200751335
Component:
Component 1	Component 2
CUID of Component	CU040006	CU040048
CU formula	C7H12O2	C5H8O2
Formula weight(FW)	128.17	100.12
Property:
Tensile properties
Elongation at break	270[%]
Tensile stress strength at break	0.0131[GPa]
Measurement conditions	50%RH, extension rate 20mm/min,23[C]
Measurement methods	Tensile tester
Dynamic tensile properties
Dynamic mechanical properties storage modulus	0.162[GPa]
Measurement conditions	Heating rate 0.3C/min
Measurement methods	DMA
Glass transition temperatures
Glass transition temperature	39.5[C]
Measurement conditions	Heating rate;0.3C/min
Measurement methods	DMA
Thermal decompositions
Thermal decomposition temperature	401[C]
Thermal decomposition weight loss	50[%]
Measurement conditions	Heating rate;10C/min
Measurement methods	TG
Remarks	T50%
Water vapor transmissions
Water vapor transmission	464.6[g*mil/(cm2*24h)]
Measurement conditions	Measured by the film-air side of the washed film
Measurement methods	[NR]

Information:
Sample ID:	0033694-001-001-001
Polymer ID:	P900009
Name:	poly[(methacrylic acid)-co-(ethyl acrylate)]
Polymer type:	Copolymer
Copolymer Type:	unspecified
Polymer Class:	Polyacrylics,Polyvinyls,Copolymers
Trades:	Eudragit;L 100-55;Rohm GmbH & Co.
Characteristics of material:	Shape and constructional features: linear
Material type:	Neat resin
Reference:	Moustafine, Rouslan I.; Zaharov, Igor M.; Kemenova, Vera A.,European Journal of Pharmaceutics and Biopharmaceutics,63,1,26-36,2006
10.1016/j.ejpb.2005.10.005
Component:
Component 1	Component 2
CUID of Component	CU040003	CU040047
CU formula	C5H8O2	C4H6O2
Formula weight(FW)	100.12	86.09
Composition:
CUID of Component	CU040003	CU040047
Compotision[unknown]	1	1
Property:
Glass transition temperatures
Glass transition temperature	ca130[C]
Measurement conditions	Heating rate;2C/min & He
Measurement methods	Modulated temp. DSC
Remarks	Taken from the Fig.5
Related Information:
Composition vs. Tg of EL/EE blend
Composition(EL/EE)[mol%]	Tg[C]
36/64	111
54/46	119
77/23	124
100/0	130

Information:
Sample ID:	0041290-005-001-001
Polymer ID:	P900010
Name:	poly(6-aminocaproic acid-co-hexamethylene adipamide)
Polymer type:	Copolymer
Copolymer Type:	unspecified
Polymer Class:	Polyamides/thioamides,Copolymers
Characteristics of material:	Shape and constructional features: linear
Material type:	Neat resin
Additives:	Unloaded
Average molecular weights:	Mw: 66800
Measurement condition: PMMA Std.
Measurement method: GPC(SEC)
Mw/Mn: 1.87
Measurement condition: PMMA Std.
Measurement method: GPC(SEC)
Remarks:	Supplied by UNITIKA Ltd.
Reference:	Venkataramani, Sriram; Lee, Jae Heung; Park, Min Gyoo; Kim, Sung Chul,Journal of Macromolecular Science, Part A: Pure and Applied Chemistry,46,1,65-73,2009
10.1080/10601320802515399
Component:
Component 1	Component 2
CUID of Component	CU100004	CU100005
CU formula	C6H11NO	C12H22N2O2
Formula weight(FW)	113.16	226.32
Composition:
CUID of Component	CU100004	CU100005
Compotision[unknown]	80	20
Property:
Melting temperatures
Melting temperature	193.5[C]
Measurement conditions	Heating rate;10C/min ! N2
Measurement methods	DSC
Heat of fusions
Heat of fusion	0.00783[kcal/g]
Measurement conditions	Heating rate;10C/min ! N2
Measurement methods	DSC
Crystallization temperatures
Crystallization temperature	118.7[C]
Measurement conditions	Cooling rate;10C/min ! N2
Measurement methods	DSC
Glass transition temperatures
Glass transition temperature	51.1[C]
Measurement conditions	Heating rate;10C/min&N2
Measurement methods	DSC
Thermal decompositions
Thermal decomposition temperature	419.5[C]
Thermal decomposition weight loss	95[%]
Measurement conditions	Heating rate;20C/min ! gas;N2
Measurement methods	TG

Information:
Sample ID:	0041290-006-001-001
Polymer ID:	P900010
Name:	poly(6-aminocaproic acid-co-hexamethylene adipamide)
Polymer type:	Copolymer
Copolymer Type:	unspecified
Polymer Class:	Polyamides/thioamides,Copolymers
Characteristics of material:	Shape and constructional features: linear
Material type:	Composite
Additives:	montmorillonite clay;2;%;particle
Average molecular weights:	Mw: 55600
Measurement condition: PMMA Std.
Measurement method: GPC(SEC)
Mw/Mn: 1.92
Measurement condition: PMMA Std.
Measurement method: GPC(SEC)
Remarks:	Supplied by UNITIKA Ltd.
Reference:	Venkataramani, Sriram; Lee, Jae Heung; Park, Min Gyoo; Kim, Sung Chul,Journal of Macromolecular Science, Part A: Pure and Applied Chemistry,46,1,65-73,2009
10.1080/10601320802515399
Component:
Component 1	Component 2
CUID of Component	CU100004	CU100005
CU formula	C6H11NO	C12H22N2O2
Formula weight(FW)	113.16	226.32
Composition:
CUID of Component	CU100004	CU100005
Compotision[unknown]	80	20
Property:
Thermal decompositions
Thermal decomposition temperature	421.3[C]
Thermal decomposition weight loss	95[%]
Measurement conditions	Heating rate;20C/min ! gas;N2
Measurement methods	TG
Melting temperatures
Melting temperature	191.7[C]
Measurement conditions	Heating rate;10C/min ! N2
Measurement methods	DSC
Crystallization temperatures
Crystallization temperature	150.7[C]
Measurement conditions	Cooling rate;10C/min ! N2
Measurement methods	DSC
Glass transition temperatures
Glass transition temperature	50[C]
Measurement conditions	Heating rate;10C/min&N2
Measurement methods	DSC
Heat of fusions
Heat of fusion	0.00733[kcal/g]
Measurement conditions	Heating rate;10C/min ! N2
Measurement methods	DSC

Information:
Sample ID:	0079224-017-001-001
Polymer ID:	P900010
Name:	poly(6-aminocaproic acid-co-hexamethylene adipamide)
Polymer type:	Copolymer
Copolymer Type:	unspecified
Polymer Class:	Polyamides/thioamides,Copolymers
Characteristics of material:	Shape and constructional features: linear
Material type:	Neat resin
Remarks:	Supplied by DuPont Canada Ltd.
Reference:	Ong, Eng Seong; Kim, Yunghoon; Williams, H. Leverne,Journal of Applied Polymer Science,31,2,367-383,1986
10.1002/app.1986.070310207
Component:
Component 1	Component 2
CUID of Component	CU100004	CU100005
CU formula	C6H11NO	C12H22N2O2
Formula weight(FW)	113.16	226.32
Composition:
CUID of Component	CU100005	CU100004
Compotision[unknown]	90	10
Property:
Melting temperatures
Melting temperature	240[C]
Measurement methods	DSC
Dynamic tensile properties
Dynamic mechanical properties storage modulus	ca1.39[GPa]
Dynamic mechanical properties loss modulus	ca0.055[GPa]
Dynamic mechanical properties loss tangent	ca0.0364
Measurement conditions	Heating rate 1.5C/min,48[C],110[Hz]
Measurement methods	DMA
Remarks	Taken from the Fig.
Glass transition temperatures
Glass transition temperature	99[C]
Measurement methods	DMA
Remarks	Obtained by tan delta

Information:
Sample ID:	0014145-005-001-002
Polymer ID:	P900011
Name:	poly[(hexano-6-lactam)-co-(dodecano-12-lactam)]
Polymer type:	Copolymer
Copolymer Type:	unspecified
Polymer Class:	Polyamides/thioamides,Copolymers
Characteristics of material:	Shape and constructional features: linear
Material type:	Neat resin
Processing information:	Treating method: Annealing
Treating condition: Molded sheet cooled in air at RT
Shape of sample: Sheet
Remark: Sheet molded by hand layup technique
Crystallinities:	22.1
Measurement methods: DSC
State after processing: Crystal
Remarks:	Supplied by CIBA-GEIGY S.A.
Reference:	Arvanitoyannis, I.; Psomiadou, E.,Journal of Applied Polymer Science,51,11,1883-1899,1994
10.1002/app.1994.070511105
Component:
Component 1	Component 2
CUID of Component	CU100004	CU100025
CU formula	C6H11NO	C12H23NO
Formula weight(FW)	113.16	197.32
Composition:
CUID of Component	CU100004	CU100025
Compotision[mol ratio]	25	75
Property:
Glass transition temperatures
Glass transition temperature	31.8[C]
Measurement conditions	Heating rate; 5C/min
Measurement methods	DTA
Heat of fusions
Heat of fusion	0.0114[kcal/g]
Measurement conditions	Heating rate; 5C/min
Measurement methods	DTA
Melting temperatures
Melting temperature	158.3[C]
Measurement conditions	Heating rate; 5C/min
Measurement methods	DTA
Remarks	First Tm of neat copolymer
Melting temperature	141.7[C]
Measurement conditions	Heating rate; 5C/min
Measurement methods	DTA
Remarks	Second Tm of neat copolymer
Densities
Density	1.0172[g/cm3]
Specific volume	0.98309[cm3/g]
Measurement conditions	(pycnometry) toluene, (density gradient column method) CCl4/EtOH,23[C]
Measurement methods	Pycnometry and density gradient column method
Phase of measurement	overall

Information:
Sample ID:	0014145-006-001-002
Polymer ID:	P900011
Name:	poly[(hexano-6-lactam)-co-(dodecano-12-lactam)]
Polymer type:	Copolymer
Copolymer Type:	unspecified
Polymer Class:	Polyamides/thioamides,Copolymers
Characteristics of material:	Shape and constructional features: linear
Material type:	Composite
Additives:	Short glass E-fiber; volume%; 15
Processing information:	Treating method: Annealing
Treating condition: Molded sheet cooled in air at RT
Shape of sample: Sheet
Remark: Sheet molded by hand layup technique
Crystallinities:	25
Measurement methods: DSC
State after processing: Crystal
Remarks:	copolyamide(nylon 6/nylon 12) and short glass E-fiber supplied by CIBA-GEIGY S.A.
Reference:	Arvanitoyannis, I.; Psomiadou, E.,Journal of Applied Polymer Science,51,11,1883-1899,1994
10.1002/app.1994.070511105
Component:
Component 1	Component 2
CUID of Component	CU100004	CU100025
CU formula	C6H11NO	C12H23NO
Formula weight(FW)	113.16	197.32
Composition:
CUID of Component	CU100004	CU100025
Compotision[mol ratio]	25	75
Property:
Densities
Density	1.225[g/cm3]
Specific volume	0.81633[cm3/g]
Measurement conditions	(pycnometry) toluene, (density gradient column method) CCl4/EtOH,23[C]
Measurement methods	Pycnometry and density gradient column method
Phase of measurement	overall
Melting temperatures
Melting temperature	162.4[C]
Measurement conditions	Heating rate; 5C/min
Measurement methods	DTA
Remarks	Tm of composite, occurring at higher temp. than Tm of neat copolymer
Melting temperature	127.3[C]
Measurement conditions	Heating rate; 5C/min
Measurement methods	DTA
Remarks	Third Tm of composite
Melting temperature	143.8[C]
Measurement conditions	Heating rate; 5C/min
Measurement methods	DTA
Remarks	Second Tm of composite
Glass transition temperatures
Glass transition temperature	33[C]
Measurement conditions	Heating rate; 5C/min
Measurement methods	DTA
Heat of fusions
Heat of fusion	0.0129[kcal/g]
Measurement conditions	Heating rate; 5C/min
Measurement methods	DTA

Information:
Sample ID:	0014145-007-001-002
Polymer ID:	P900011
Name:	poly[(hexano-6-lactam)-co-(dodecano-12-lactam)]
Polymer type:	Copolymer
Copolymer Type:	unspecified
Polymer Class:	Polyamides/thioamides,Copolymers
Characteristics of material:	Shape and constructional features: linear
Material type:	Composite
Additives:	Short glass E-fiber; volume%; 30
Processing information:	Treating method: Annealing
Treating condition: Molded sheet cooled in air at RT
Shape of sample: Sheet
Remark: Sheet molded by hand layup technique
Crystallinities:	27.5
Measurement methods: DSC
State after processing: Crystal
Remarks:	copolyamide(nylon 6/nylon 12) and short glass E-fiber supplied by CIBA-GEIGY S.A.
Reference:	Arvanitoyannis, I.; Psomiadou, E.,Journal of Applied Polymer Science,51,11,1883-1899,1994
10.1002/app.1994.070511105
Component:
Component 1	Component 2
CUID of Component	CU100004	CU100025
CU formula	C6H11NO	C12H23NO
Formula weight(FW)	113.16	197.32
Composition:
CUID of Component	CU100004	CU100025
Compotision[mol ratio]	25	75
Property:
Melting temperatures
Melting temperature	131[C]
Measurement conditions	Heating rate; 5C/min
Measurement methods	DTA
Remarks	Third Tm of composite
Melting temperature	166[C]
Measurement conditions	Heating rate; 5C/min
Measurement methods	DTA
Remarks	Tm of composite, occurring at higher temp. than Tm of neat copolymer
Melting temperature	147[C]
Measurement conditions	Heating rate; 5C/min
Measurement methods	DTA
Remarks	Second Tm of composite
Glass transition temperatures
Glass transition temperature	34.5[C]
Measurement conditions	Heating rate; 5C/min
Measurement methods	DTA
Heat of fusions
Heat of fusion	0.0142[kcal/g]
Measurement conditions	Heating rate; 5C/min
Measurement methods	DTA
Densities
Density	1.4343[g/cm3]
Specific volume	0.6972[cm3/g]
Measurement conditions	(pycnometry) toluene, (density gradient column method) CCl4/EtOH,23[C]
Measurement methods	Pycnometry and density gradient column method
Phase of measurement	overall

Information:
Sample ID:	0014145-007-001-002
Polymer ID:	P900011
Name:	poly[(hexano-6-lactam)-co-(dodecano-12-lactam)]
Polymer type:	Copolymer
Copolymer Type:	unspecified
Polymer Class:	Polyamides/thioamides,Copolymers
Characteristics of material:	Shape and constructional features: linear
Material type:	Composite
Additives:	Short glass E-fiber; volume%; 30
Processing information:	Treating method: Annealing
Treating condition: Molded sheet cooled in air at RT
Shape of sample: Sheet
Remark: Sheet molded by hand layup technique
Crystallinities:	27.5
Measurement methods: DSC
State after processing: Crystal
Remarks:	copolyamide(nylon 6/nylon 12) and short glass E-fiber supplied by CIBA-GEIGY S.A.
Reference:	Arvanitoyannis, I.; Psomiadou, E.,Journal of Applied Polymer Science,51,11,1883-1899,1994
10.1002/app.1994.070511105
Component:
Component 1	Component 2
CUID of Component	CU100004	CU100025
CU formula	C6H11NO	C12H23NO
Formula weight(FW)	113.16	197.32
Composition:
CUID of Component	CU100004	CU100025
Compotision[mol ratio]	25	75
Property:
Melting temperatures
Melting temperature	131[C]
Measurement conditions	Heating rate; 5C/min
Measurement methods	DTA
Remarks	Third Tm of composite
Melting temperature	166[C]
Measurement conditions	Heating rate; 5C/min
Measurement methods	DTA
Remarks	Tm of composite, occurring at higher temp. than Tm of neat copolymer
Melting temperature	147[C]
Measurement conditions	Heating rate; 5C/min
Measurement methods	DTA
Remarks	Second Tm of composite
Glass transition temperatures
Glass transition temperature	34.5[C]
Measurement conditions	Heating rate; 5C/min
Measurement methods	DTA
Heat of fusions
Heat of fusion	0.0142[kcal/g]
Measurement conditions	Heating rate; 5C/min
Measurement methods	DTA
Densities
Density	1.4343[g/cm3]
Specific volume	0.6972[cm3/g]
Measurement conditions	(pycnometry) toluene, (density gradient column method) CCl4/EtOH,23[C]
Measurement methods	Pycnometry and density gradient column method
Phase of measurement	overall

Information:
Sample ID:	0014145-009-001-002
Polymer ID:	P900011
Name:	poly[(hexano-6-lactam)-co-(dodecano-12-lactam)]
Polymer type:	Copolymer
Copolymer Type:	unspecified
Polymer Class:	Polyamides/thioamides,Copolymers
Characteristics of material:	Shape and constructional features: linear
Material type:	Neat resin
Processing information:	Treating method: Annealing
Treating condition: Molded sheet cooled in air at RT
Shape of sample: Sheet
Remark: Sheet molded by hand layup technique
Crystallinities:	16.5
Measurement methods: DSC
State after processing: Crystal
Remarks:	Supplied by CIBA-GEIGY S.A.
Reference:	Arvanitoyannis, I.; Psomiadou, E.,Journal of Applied Polymer Science,51,11,1883-1899,1994
10.1002/app.1994.070511105
Component:
Component 1	Component 2
CUID of Component	CU100004	CU100025
CU formula	C6H11NO	C12H23NO
Formula weight(FW)	113.16	197.32
Composition:
CUID of Component	CU100004	CU100025
Compotision[mol ratio]	50	50
Property:
Glass transition temperatures
Glass transition temperature	23.4[C]
Measurement conditions	Heating rate; 5C/min
Measurement methods	DTA
Melting temperatures
Melting temperature	133.5[C]
Measurement conditions	Heating rate; 5C/min
Measurement methods	DTA
Remarks	Second Tm of neat copolymer
Melting temperature	146.2[C]
Measurement conditions	Heating rate; 5C/min
Measurement methods	DTA
Remarks	First Tm of neat copolymer
Densities
Density	1.0459[g/cm3]
Specific volume	0.95611[cm3/g]
Measurement conditions	(pycnometry) toluene, (density gradient column method) CCl4/EtOH,23[C]
Measurement methods	Pycnometry and density gradient column method
Phase of measurement	overall
Heat of fusions
Heat of fusion	0.00819[kcal/g]
Measurement conditions	Heating rate; 5C/min
Measurement methods	DTA


Information:
Sample ID:	0014145-010-001-002
Polymer ID:	P900011
Name:	poly[(hexano-6-lactam)-co-(dodecano-12-lactam)]
Polymer type:	Copolymer
Copolymer Type:	unspecified
Polymer Class:	Polyamides/thioamides,Copolymers
Characteristics of material:	Shape and constructional features: linear
Material type:	Composite
Additives:	Short glass E-fiber; volume%; 15
Processing information:	Treating method: Annealing
Treating condition: Molded sheet cooled in air at RT
Shape of sample: Sheet
Remark: Sheet molded by hand layup technique
Crystallinities:	18.3
Measurement methods: DSC
State after processing: Crystal
Remarks:	copolyamide(nylon 6/nylon 12) and short glass E-fiber supplied by CIBA-GEIGY S.A.
Reference:	Arvanitoyannis, I.; Psomiadou, E.,Journal of Applied Polymer Science,51,11,1883-1899,1994
10.1002/app.1994.070511105
Component:
Component 1	Component 2
CUID of Component	CU100004	CU100025
CU formula	C6H11NO	C12H23NO
Formula weight(FW)	113.16	197.32
Composition:
CUID of Component	CU100004	CU100025
Compotision[mol ratio]	50	50
Property:
Densities
Density	1.2538[g/cm3]
Specific volume	0.79758[cm3/g]
Measurement conditions	(pycnometry) toluene, (density gradient column method) CCl4/EtOH,23[C]
Measurement methods	Pycnometry and density gradient column method
Phase of measurement	overall
Glass transition temperatures
Glass transition temperature	25.2[C]
Measurement conditions	Heating rate; 5C/min
Measurement methods	DTA
Melting temperatures
Melting temperature	120.2[C]
Measurement conditions	Heating rate; 5C/min
Measurement methods	DTA
Remarks	Third Tm of composite
Melting temperature	136.1[C]
Measurement conditions	Heating rate; 5C/min
Measurement methods	DTA
Remarks	Second Tm of composite
Melting temperature	148[C]
Measurement conditions	Heating rate; 5C/min
Measurement methods	DTA
Remarks	Tm of composite, occurring at higher temp. than Tm of neat copolymer
Heat of fusions
Heat of fusion	0.0091[kcal/g]
Measurement conditions	Heating rate; 5C/min
Measurement methods	DTA

Information:
Sample ID:	0014145-011-001-002
Polymer ID:	P900011
Name:	poly[(hexano-6-lactam)-co-(dodecano-12-lactam)]
Polymer type:	Copolymer
Copolymer Type:	unspecified
Polymer Class:	Polyamides/thioamides,Copolymers
Characteristics of material:	Shape and constructional features: linear
Material type:	Composite
Additives:	Short glass E-fiber; volume%; 30
Processing information:	Treating method: Annealing
Treating condition: Molded sheet cooled in air at RT
Shape of sample: Sheet
Remark: Sheet molded by hand layup technique
Crystallinities:	20.5
Measurement methods: DSC
State after processing: Crystal
Remarks:	copolyamide(nylon 6/nylon 12) and short glass E-fiber supplied by CIBA-GEIGY S.A.
Reference:	Arvanitoyannis, I.; Psomiadou, E.,Journal of Applied Polymer Science,51,11,1883-1899,1994
10.1002/app.1994.070511105
Component:
Component 1	Component 2
CUID of Component	CU100004	CU100025
CU formula	C6H11NO	C12H23NO
Formula weight(FW)	113.16	197.32
Composition:
CUID of Component	CU100004	CU100025
Compotision[mol ratio]	50	50
Property:
Densities
Density	1.4558[g/cm3]
Specific volume	0.68691[cm3/g]
Measurement conditions	(pycnometry) toluene, (density gradient column method) CCl4/EtOH,23[C]
Measurement methods	Pycnometry and density gradient column method
Phase of measurement	overall
Heat of fusions
Heat of fusion	0.0102[kcal/g]
Measurement conditions	Heating rate; 5C/min
Measurement methods	DTA
Melting temperatures
Melting temperature	140.2[C]
Measurement conditions	Heating rate; 5C/min
Measurement methods	DTA
Remarks	Second Tm of composite
Melting temperature	124.5[C]
Measurement conditions	Heating rate; 5C/min
Measurement methods	DTA
Remarks	Third Tm of composite
Melting temperature	150.6[C]
Measurement conditions	Heating rate; 5C/min
Measurement methods	DTA
Remarks	Tm of composite, occurring at higher temp. than Tm of neat copolymer
Glass transition temperatures
Glass transition temperature	27[C]
Measurement conditions	Heating rate; 5C/min
Measurement methods	DTA

Information:
Sample ID:	0014145-012-001-002
Polymer ID:	P900011
Name:	poly[(hexano-6-lactam)-co-(dodecano-12-lactam)]
Polymer type:	Copolymer
Copolymer Type:	unspecified
Polymer Class:	Polyamides/thioamides,Copolymers
Characteristics of material:	Shape and constructional features: linear
Material type:	Composite
Additives:	Short glass E-fiber; volume%; 45
Processing information:	Treating method: Annealing
Treating condition: Molded sheet cooled in air at RT
Shape of sample: Sheet
Remark: Sheet molded by hand layup technique
Crystallinities:	24.2
Measurement methods: DSC
State after processing: Crystal
Remarks:	copolyamide(nylon 6/nylon 12) and short glass E-fiber supplied by CIBA-GEIGY S.A.
Reference:	Arvanitoyannis, I.; Psomiadou, E.,Journal of Applied Polymer Science,51,11,1883-1899,1994
10.1002/app.1994.070511105
Component:
Component 1	Component 2
CUID of Component	CU100004	CU100025
CU formula	C6H11NO	C12H23NO
Formula weight(FW)	113.16	197.32
Composition:
CUID of Component	CU100004	CU100025
Compotision[mol ratio]	50	50
Property:
Melting temperatures
Melting temperature	127.2[C]
Measurement conditions	Heating rate; 5C/min
Measurement methods	DTA
Remarks	Third Tm of composite
Melting temperature	143[C]
Measurement conditions	Heating rate; 5C/min
Measurement methods	DTA
Remarks	Second Tm of composite
Melting temperature	153[C]
Measurement conditions	Heating rate; 5C/min
Measurement methods	DTA
Remarks	Tm of composite, occurring at higher temp. than Tm of neat copolymer
Glass transition temperatures
Glass transition temperature	28.4[C]
Measurement conditions	Heating rate; 5C/min
Measurement methods	DTA
Heat of fusions
Heat of fusion	0.012[kcal/g]
Measurement conditions	Heating rate; 5C/min
Measurement methods	DTA
Densities
Density	1.6189[g/cm3]
Specific volume	0.6177[cm3/g]
Measurement conditions	(pycnometry) toluene, (density gradient column method) CCl4/EtOH,23[C]
Measurement methods	Pycnometry and density gradient column method
Phase of measurement	overall

Information:
Sample ID:	0014145-013-001-002
Polymer ID:	P900011
Name:	poly[(hexano-6-lactam)-co-(dodecano-12-lactam)]
Polymer type:	Copolymer
Copolymer Type:	unspecified
Polymer Class:	Polyamides/thioamides,Copolymers
Characteristics of material:	Shape and constructional features: linear
Material type:	Neat resin
Processing information:	Treating method: Annealing
Treating condition: Molded sheet cooled in air at RT
Shape of sample: Sheet
Remark: Sheet molded by hand layup technique
Crystallinities:	28
Measurement methods: DSC
State after processing: Crystal
Remarks:	Supplied by CIBA-GEIGY S.A.
Reference:	Arvanitoyannis, I.; Psomiadou, E.,Journal of Applied Polymer Science,51,11,1883-1899,1994
10.1002/app.1994.070511105
Component:
Component 1	Component 2
CUID of Component	CU100004	CU100025
CU formula	C6H11NO	C12H23NO
Formula weight(FW)	113.16	197.32
Composition:
CUID of Component	CU100004	CU100025
Compotision[mol ratio]	75	25
Property:
Melting temperatures
Melting temperature	181.3[C]
Measurement conditions	Heating rate; 5C/min
Measurement methods	DTA
Remarks	First Tm of neat copolymer
Melting temperature	162[C]
Measurement conditions	Heating rate; 5C/min
Measurement methods	DTA
Remarks	Second Tm of neat copolymer
Densities
Density	1.0912[g/cm3]
Specific volume	0.91642[cm3/g]
Measurement conditions	(pycnometry) toluene, (density gradient column method) CCl4/EtOH,23[C]
Measurement methods	Pycnometry and density gradient column method
Phase of measurement	overall
Glass transition temperatures
Glass transition temperature	35.1[C]
Measurement conditions	Heating rate; 5C/min
Measurement methods	DTA
Heat of fusions
Heat of fusion	0.0134[kcal/g]
Measurement conditions	Heating rate; 5C/min
Measurement methods	DTA

Information:
Sample ID:	0014145-013-001-002
Polymer ID:	P900011
Name:	poly[(hexano-6-lactam)-co-(dodecano-12-lactam)]
Polymer type:	Copolymer
Copolymer Type:	unspecified
Polymer Class:	Polyamides/thioamides,Copolymers
Characteristics of material:	Shape and constructional features: linear
Material type:	Neat resin
Processing information:	Treating method: Annealing
Treating condition: Molded sheet cooled in air at RT
Shape of sample: Sheet
Remark: Sheet molded by hand layup technique
Crystallinities:	28
Measurement methods: DSC
State after processing: Crystal
Remarks:	Supplied by CIBA-GEIGY S.A.
Reference:	Arvanitoyannis, I.; Psomiadou, E.,Journal of Applied Polymer Science,51,11,1883-1899,1994
10.1002/app.1994.070511105
Component:
Component 1	Component 2
CUID of Component	CU100004	CU100025
CU formula	C6H11NO	C12H23NO
Formula weight(FW)	113.16	197.32
Composition:
CUID of Component	CU100004	CU100025
Compotision[mol ratio]	75	25
Property:
Melting temperatures
Melting temperature	181.3[C]
Measurement conditions	Heating rate; 5C/min
Measurement methods	DTA
Remarks	First Tm of neat copolymer
Melting temperature	162[C]
Measurement conditions	Heating rate; 5C/min
Measurement methods	DTA
Remarks	Second Tm of neat copolymer
Densities
Density	1.0912[g/cm3]
Specific volume	0.91642[cm3/g]
Measurement conditions	(pycnometry) toluene, (density gradient column method) CCl4/EtOH,23[C]
Measurement methods	Pycnometry and density gradient column method
Phase of measurement	overall
Glass transition temperatures
Glass transition temperature	35.1[C]
Measurement conditions	Heating rate; 5C/min
Measurement methods	DTA
Heat of fusions
Heat of fusion	0.0134[kcal/g]
Measurement conditions	Heating rate; 5C/min
Measurement methods	DTA

Information:
Sample ID:	0071318-001-002-001
Polymer ID:	P900012
Name:	poly{poly(dimethylsiloxane)-ran-poly[1,4-phenylenebis(dimethylsilanol)]}
Polymer type:	Copolymer
Copolymer Type:	random copolymer,block copolymer
Polymer Class:	Polysiloxanes/silanes,Copolymers
Characteristics of material:	Shape and constructional features: linear
General crystalline states: Crystal
Material type:	Inorganic polymer
Polymerization informations:	Reactant： tetramethyl-p-silphenylene siloxane,dimethylsiloxane
Processing information:	Molding method: Compression
Molding condition: Hot pressing
Treating method: Quenching
Treating condition: Quenched in liq. N2 from the molten state(200C for 5min)
Reference:	Okui, N.; Li, H. M.; Magill, J. H.,Polymer,19,411-415,1978
10.1016/0032-3861(78)90247-1
Component:
Component 1	Component 2
CUID of Component	CU170031	CU170064
CU formula	C2H6OSi	C10H16OSi2
Formula weight(FW)	74.15	208.4
Composition:
CUID of Component	CU170064	CU170031
Compotision[wt%]	90	10
Property:
Glass transition temperatures
Glass transition temperature	-39[C]
Measurement conditions	Heating rate;10C/min&N2
Measurement methods	DSC
Related Information:
Compn. vs. Tg vs. Equil. Tm for copoly(tetramethyl-p-silphenylene siloxane-dimethyl siloxane)
Compn.[mol%]	Tg[C]	Equil. Tm[C]
100/0	-21	158.3
90/10	-39	153.6
80/20	-53	145.6
50/50		127.3
40/60	-110	122.1
30/70	-120	110.5
0/100	-123	

Information:
Sample ID:	0022352-001-001-001
Polymer ID:	P900014
Name:	poly[ethene-co-(oct-1-ene)]
Polymer type:	Copolymer
Copolymer Type:	unspecified
Polymer Class:	Polyolefins,Copolymers
Characteristics of material:	Shape and constructional features: linear
General crystalline states: Crystal
Material type:	Neat resin
Polymerization informations:	Reactant： ethylene,1-octene
Average molecular weights:	Mw: 95000
Measurement method: [NR]
Processing information:	Treating method: As received
Crystallinities:	Measurement methods: Laboratory-made adiabatic calorimeter
State after processing: Crystal
Reference:	Van Miltenburg, J. C.; Mathot, V. B. F.; Van Ekeren, P. J.; Ionescu, L. D.,Journal of Thermal Analysis and Calorimetry,56,3,1017-1023,1999
10.1023/A:1010124105117
Component:
Component 1	Component 2
CUID of Component	CU010040	CU010001
CU formula	C8H16	CH2
Formula weight(FW)	112.21	14.03
Composition:
CUID of Component	CU010001	CU010040
Compotision[mol%]	93.8	6.2
Property:
Specific heat capacities
Specific heat capacity Cp	ca0.6[cal/(g*C)]
Measurement conditions	37[C]
Measurement methods	Adiabatic calorimeter
Remarks	Taken from the Fig.2
Specific heat capacity Cp	ca0.588[cal/(g*C)]
Measurement conditions	Liquid phase,132[C]
Measurement methods	Adiabatic calorimeter
Remarks	Taken from the Fig.6
Glass transition temperatures
Glass transition temperature	ca-43[C]
Measurement methods	Adiabatic calorimeter
Melting temperatures
Melting temperature	123.2[C]
Measurement methods	Adiabatic calorimeter
Remarks	End of melting process

Information:
Sample ID:	0022352-001-001-002
Polymer ID:	P900014
Name:	poly[ethene-co-(oct-1-ene)]
Polymer type:	Copolymer
Copolymer Type:	unspecified
Polymer Class:	Polyolefins,Copolymers
Characteristics of material:	Shape and constructional features: linear
General crystalline states: Crystal
Material type:	Neat resin
Polymerization informations:	Reactant： ethylene,1-octene
Average molecular weights:	Mw: 95000
Measurement method: [NR]
Processing information:	Treating method: Crystallization
Treating condition: Crystd. from the melt(cooling rate;4K/min)
Crystallinities:	ca37
Measurement conditions: 310[K](Temp.;310K)
Measurement methods: Laboratory-made adiabatic calorimeter
State after processing: Crystal
Remarks: Taken from the Fig.3
Reference:	Van Miltenburg, J. C.; Mathot, V. B. F.; Van Ekeren, P. J.; Ionescu, L. D.,Journal of Thermal Analysis and Calorimetry,56,3,1017-1023,1999
10.1023/A:1010124105117
Component:
Component 1	Component 2
CUID of Component	CU010040	CU010001
CU formula	C8H16	CH2
Formula weight(FW)	112.21	14.03
Composition:
CUID of Component	CU010001	CU010040
Compotision[mol%]	93.8	6.2
Property:
Specific heat capacities
Specific heat capacity Cp	ca0.6[cal/(g*C)]
Measurement conditions	37[C]
Measurement methods	Adiabatic calorimeter
Remarks	Taken from the Fig.2
Specific heat capacity Cp	ca0.592[cal/(g*C)]
Measurement conditions	Liquid phase,measued after longer stabilization times,132[C]
Measurement methods	Adiabatic calorimeter
Remarks	Taken from the Fig.6
Specific heat capacity Cp	ca0.588[cal/(g*C)]
Measurement conditions	Liquid phase,132[C]
Measurement methods	Adiabatic calorimeter
Remarks	Taken from the Fig.6
Melting temperatures
Melting temperature	123.2[C]
Measurement methods	Adiabatic calorimeter
Remarks	End of melting process
Glass transition temperatures
Glass transition temperature	ca-43[C]
Measurement methods	Adiabatic calorimeter
Heat of fusions
Heat of fusion	0.0616[kcal/g]
Measurement conditions	Measued after longer stabiliztion times
Measurement methods	Adiabatic calorimeter
Heat of fusion	0.06[kcal/g]
Measurement methods	Adiabatic calorimeter

Information:
Sample ID:	0022352-001-001-003
Polymer ID:	P900014
Name:	poly[ethene-co-(oct-1-ene)]
Polymer type:	Copolymer
Copolymer Type:	unspecified
Polymer Class:	Polyolefins,Copolymers
Characteristics of material:	Shape and constructional features: linear
General crystalline states: Crystal
Material type:	Neat resin
Polymerization informations:	Reactant： ethylene,1-octene
Average molecular weights:	Mw: 95000
Measurement method: [NR]
Processing information:	Treating method: Crystallization
Treating condition: Crystd. from the melt(396.3K for 2h) by slow cooling(1K/h)
Crystallinities:	Measurement methods: Laboratory-made adiabatic calorimeter
State after processing: Crystal
Reference:	Van Miltenburg, J. C.; Mathot, V. B. F.; Van Ekeren, P. J.; Ionescu, L. D.,Journal of Thermal Analysis and Calorimetry,56,3,1017-1023,1999
10.1023/A:1010124105117
Component:
Component 1	Component 2
CUID of Component	CU010040	CU010001
CU formula	C8H16	CH2
Formula weight(FW)	112.21	14.03
Composition:
CUID of Component	CU010001	CU010040
Compotision[mol%]	93.8	6.2
Property:
Melting temperatures
Melting temperature	123.2[C]
Measurement methods	Adiabatic calorimeter
Remarks	End of melting process
Glass transition temperatures
Glass transition temperature	ca-43[C]
Measurement methods	Adiabatic calorimeter
Specific heat capacities
Specific heat capacity Cp	ca0.592[cal/(g*C)]
Measurement conditions	Liquid phase,132[C]
Measurement methods	Adiabatic calorimeter
Related information	Cp[J/(g*K)]=1.366+0.002769(T/K)(liq. phase)
Remarks	Taken from the Fig.6
Specific heat capacity Cp	ca0.6[cal/(g*C)]
Measurement conditions	37[C]
Measurement methods	Laboratory-made adiabatic calorimeter
Remarks	Taken from the Fig.2
Heat of fusions
Heat of fusion	0.06191[kcal/g]
Measurement methods	Adiabatic calorimeter

Information:
Sample ID:	0023140-001-001-001
Polymer ID:	P900014
Name:	poly[ethene-co-(oct-1-ene)]
Polymer type:	Copolymer
Copolymer Type:	unspecified
Polymer Class:	Polyolefins,Copolymers
Trades:	Exxon Chemical
Characteristics of material:	Shape and constructional features: linear
General crystalline states: Crystal
Material type:	Neat resin
Additives:	No addn.
Polymerization informations:	Reactant： ethylene,1-octene
Types： addition
Mechanisms： coordination
Catalyst： metallocene catalyst
Processing information:	Molding method: Compression
Molding condition: 130C,1.5MPa,10min
Treating method: Quenching
Treating condition: Quenched to RT from the melt
Shape of sample: Film
Crystallinities:	30
Measurement methods: DSC
State after processing: Crystal
Reference:	Cerrada, Maria L.; Benavente, Rosario; Perez, Ernesto; Moniz-Santos, Jorge; Ribeiro, M. Rosario,Polymer,42,16,7197-7202,2001
10.1016/S0032-3861(01)00199-9
Component:
Component 1	Component 2
CUID of Component	CU010040	CU010001
CU formula	C8H16	CH2
Formula weight(FW)	112.21	14.03
Composition:
CUID of Component	CU010001	CU010040
Compotision[mol%]	90.73	9.27
Property:
Glass transition temperatures
Glass transition temperature	-49[C]
Measurement conditions	Heating rate;2C/min&Sinusoidal temp. oscillation
Measurement methods	Modulated DSC
Glass transition temperature	-45.5[C]
Measurement conditions	Heating rate;40C/min
Measurement methods	DSC
Glass transition temperature	-47[C]
Measurement conditions	Heating rate;20C/min
Measurement methods	DSC
Melting temperatures
Melting temperature	70.8[C]
Measurement conditions	Heating rate;20C/min
Measurement methods	DSC
Heat of fusions
Heat of fusion	0.021[kcal/g]
Measurement conditions	Heating rate;20C/min
Measurement methods	DSC

Information:
Sample ID:	0023140-002-001-001
Polymer ID:	P900014
Name:	poly[ethene-co-(oct-1-ene)]
Polymer type:	Copolymer
Copolymer Type:	unspecified
Polymer Class:	Polyolefins,Copolymers
Trades:	Exxon Chemical
Characteristics of material:	Shape and constructional features: linear
General crystalline states: Crystal
Material type:	Composite
Additives:	Chopped glass fiber;wt%;5
Polymerization informations:	Reactant： ethylene,1-octene
Types： addition
Mechanisms： coordination
Catalyst： metallocene catalyst
Mixing / Blending method:	Blended and hogenized at 150C,40rpm for 10min in Haake rheometer
Processing information:	Molding method: Compression
Molding condition: 130C,1.5MPa,10min
Treating method: Quenching
Treating condition: Quenched to RT from the melt
Shape of sample: Film
Crystallinities:	29
Measurement methods: DSC
State after processing: Crystal
Remarks:	glass fiber;chopped strands of 6mm long E glass fiber,grade E-11 supplied by Cristalera Espanola S.A.
Reference:	Cerrada, Maria L.; Benavente, Rosario; Perez, Ernesto; Moniz-Santos, Jorge; Ribeiro, M. Rosario,Polymer,42,16,7197-7202,2001
10.1016/S0032-3861(01)00199-9
Component:
Component 1	Component 2
CUID of Component	CU010040	CU010001
CU formula	C8H16	CH2
Formula weight(FW)	112.21	14.03
Composition:
CUID of Component	CU010001	CU010040
Compotision[mol%]	90.73	9.27
Property:
Glass transition temperatures
Glass transition temperature	-47[C]
Measurement conditions	Heating rate;20C/min
Measurement methods	DSC
Glass transition temperature	-45.5[C]
Measurement conditions	Heating rate;40C/min
Measurement methods	DSC
Glass transition temperature	-48.5[C]
Measurement conditions	Heating rate;2C/min&Sinusoidal temp. oscillation
Measurement methods	Modulated DSC
Melting temperatures
Melting temperature	71.2[C]
Measurement conditions	Heating rate;20C/min
Measurement methods	DSC
Heat of fusions
Heat of fusion	0.02[kcal/g]
Measurement conditions	Heating rate;20C/min
Measurement methods	DSC


Information:
Sample ID:	0023140-004-001-001
Polymer ID:	P900014
Name:	poly[ethene-co-(oct-1-ene)]
Polymer type:	Copolymer
Copolymer Type:	unspecified
Polymer Class:	Polyolefins,Copolymers
Trades:	Exxon Chemical
Characteristics of material:	Shape and constructional features: linear
General crystalline states: Crystal
Material type:	Composite
Additives:	Chopped glass fiber;wt%;20
Polymerization informations:	Reactant： ethylene,1-octene
Types： addition
Mechanisms： coordination
Catalyst： metallocene catalyst
Mixing / Blending method:	Blended and hogenized at 150C,40rpm for 10min in Haake rheometer
Processing information:	Molding method: Compression
Molding condition: 130C,1.5MPa,10min
Treating method: Quenching
Treating condition: Quenched to RT from the melt
Shape of sample: Film
Crystallinities:	30
Measurement methods: DSC
State after processing: Crystal
Remarks:	glass fiber;chopped strands of 6mm long E glass fiber,grade E-11 supplied by Cristalera Espanola S.A.
Reference:	Cerrada, Maria L.; Benavente, Rosario; Perez, Ernesto; Moniz-Santos, Jorge; Ribeiro, M. Rosario,Polymer,42,16,7197-7202,2001
10.1016/S0032-3861(01)00199-9
Component:
Component 1	Component 2
CUID of Component	CU010040	CU010001
CU formula	C8H16	CH2
Formula weight(FW)	112.21	14.03
Composition:
CUID of Component	CU010001	CU010040
Compotision[mol%]	90.73	9.27
Property:
Glass transition temperatures
Glass transition temperature	-47[C]
Measurement conditions	Heating rate;20C/min
Measurement methods	DSC
Glass transition temperature	-45.5[C]
Measurement conditions	Heating rate;40C/min
Measurement methods	DSC
Glass transition temperature	-47[C]
Measurement conditions	Heating rate;2C/min&Sinusoidal temp. oscillation
Measurement methods	Modulated DSC
Heat of fusions
Heat of fusion	0.02[kcal/g]
Measurement conditions	Heating rate;20C/min
Measurement methods	DSC
Melting temperatures
Melting temperature	72[C]
Measurement conditions	Heating rate;20C/min
Measurement methods	DSC

Information:
Sample ID:	0023140-005-001-001
Polymer ID:	P900014
Name:	poly[ethene-co-(oct-1-ene)]
Polymer type:	Copolymer
Copolymer Type:	unspecified
Polymer Class:	Polyolefins,Copolymers
Trades:	Exxon Chemical
Characteristics of material:	Shape and constructional features: linear
General crystalline states: Crystal
Material type:	Composite
Additives:	Chopped glass fiber;wt%;40
Polymerization informations:	Reactant： ethylene,1-octene
Types： addition
Mechanisms： coordination
Catalyst： metallocene catalyst
Mixing / Blending method:	Blended and hogenized at 150C,40rpm for 10min in Haake rheometer
Processing information:	Molding method: Compression
Molding condition: 130C,1.5MPa,10min
Treating method: Quenching
Treating condition: Quenched to RT from the melt
Shape of sample: Film
Crystallinities:	30
Measurement methods: DSC
State after processing: Crystal
