Repository: hili986/Tgprediction

# AI 辅助高分子材料设计 — Tg 智能预测

> 同济大学 SITP 大学生创新训练计划

从分子结构 (SMILES) 预测高分子玻璃化转变温度 (Tg)，并迁移预测核酸 Tg。

## 核心指标

| 场景 | 模型 | 性能 |
|------|------|------|
| 通用聚合物 (7,486 样本) | TabPFN v2 | R²=0.8955, MAE=24K |
| 核苷酸迁移 (ATP/ADP) | CatBoost | 误差 0.4~4.7K |
| 特征压缩 | SHAP Top 15/46 | 零精度损失 |

## 创新点

1. **VPD (虚拟聚合描述符)** — 捕捉聚合效应，Tg 预测提升 4.6%
2. **桥梁聚合物迁移** — 首次从聚合物数据预测核酸 Tg
3. **Top 15 帕累托特征** — 1/3 特征量，同等精度

## 快速开始

```bash
pip install numpy pandas scikit-learn shap matplotlib rdkit catboost lightgbm xgboost
python -m unittest discover tests/ -v
```

File: raw_data.txt (part 4 of 11)
Measurement methods	DSC
Related Information:
Compn. vs. Mn,Mw and Tg of acrylic acid and butyl acrylate copolymer(AA/BA)
Compn. (AA/BA)[mol%]	Mn	Mw	Tg[C]
Remarks:	glass fiber;chopped strands of 6mm long E glass fiber,grade E-11 supplied by Cristalera Espanola S.A.
Reference:	Cerrada, Maria L.; Benavente, Rosario; Perez, Ernesto; Moniz-Santos, Jorge; Ribeiro, M. Rosario,Polymer,42,16,7197-7202,2001
10.1016/S0032-3861(01)00199-9
Component:
Component 1	Component 2
CUID of Component	CU010040	CU010001
CU formula	C8H16	CH2
Formula weight(FW)	112.21	14.03
Composition:
CUID of Component	CU010001	CU010040
Compotision[mol%]	90.73	9.27
Property:
Glass transition temperatures
Glass transition temperature	-45.5[C]
Measurement conditions	Heating rate;40C/min
Measurement methods	DSC
Glass transition temperature	-50[C]
Measurement conditions	Heating rate;2C/min&Sinusoidal temp. oscillation
Measurement methods	Modulated DSC
Glass transition temperature	-47[C]
Measurement conditions	Heating rate;20C/min
Measurement methods	DSC
Melting temperatures
Melting temperature	71.4[C]
Measurement conditions	Heating rate;20C/min
Measurement methods	DSC
Heat of fusions
Heat of fusion	0.021[kcal/g]
Measurement conditions	Heating rate;20C/min
Measurement methods	DSC

Information:
Sample ID:	0025330-001-001-001
Polymer ID:	P900014
Name:	poly[ethene-co-(oct-1-ene)]
Polymer type:	Copolymer
Copolymer Type:	unspecified
Polymer Class:	Polyolefins,Copolymers
Trades:	Engage;8150;DuPont-Dow Elastomers
Characteristics of material:	Shape and constructional features: linear
General features: Elastomer
Material type:	Neat resin
Additives:	Unfilled
Processing information:	Molding method: Compression
Molding condition: 150C,5MPa,3min
Shape of sample: Sheet
Remark: t=0.5mm
Solvent:	toluene
Reference:	Ray, Sudip; Bhowmick, Anil K.,Rubber Chemistry and Technology,74,5,835-845,2001
10.5254/1.3547656
Component:
Component 1	Component 2
CUID of Component	CU010040	CU010001
CU formula	C8H16	CH2
Formula weight(FW)	112.21	14.03
Composition:
CUID of Component	CU010001	CU010040
Compotision[wt%]	61	39
Property:
Glass transition temperatures
Glass transition temperature	-33[C]
Measurement conditions	Heating rate;2C/min&Frequency;10Hz
Measurement methods	DMA
Dynamic flexural properties
Dynamic flexural properties storage modulus	0.0395[GPa]
Dynamic flexural properties loss tanget	0.129
Measurement conditions	Heating rate 2C/min,15[C],10[Hz]
Measurement methods	DMA
Tensile properties
Elongation at break	942[%]
Tensile stress strength at break	0.0165[GPa]
Measurement conditions	Crosshead speed;500mm/min,dumb-bell shaped specimen,27[C]
Measurement methods	Tensile tester

Information:
Sample ID:	0025330-002-001-001
Polymer ID:	P900014
Name:	poly[ethene-co-(oct-1-ene)]
Polymer type:	Copolymer
Copolymer Type:	unspecified
Polymer Class:	Polyolefins,Copolymers
Trades:	Engage;8150;DuPont-Dow Elastomers
Characteristics of material:	Shape and constructional features: linear
General features: Elastomer
Material type:	Composite
Additives:	montmorillonite(clay);phr;10
Mixing / Blending method:	Engage8150 and montmorillonite mixed in toluene,then evapd. and dried at 50C for 3h
Processing information:	Molding method: Compression
Molding condition: 150C,5MPa,3min
Shape of sample: Sheet
Remark: t=0.5mm
Solvent:	toluene
Reference:	Ray, Sudip; Bhowmick, Anil K.,Rubber Chemistry and Technology,74,5,835-845,2001
10.5254/1.3547656
Component:
Component 1	Component 2
CUID of Component	CU010040	CU010001
CU formula	C8H16	CH2
Formula weight(FW)	112.21	14.03
Composition:
CUID of Component	CU010001	CU010040
Compotision[wt%]	61	39
Property:
Glass transition temperatures
Glass transition temperature	-32[C]
Measurement conditions	Heating rate;2C/min&Frequency;10Hz
Measurement methods	DMA
Tensile properties
Elongation at break	790[%]
Tensile stress strength at break	0.0137[GPa]
Measurement conditions	Crosshead speed;500mm/min,dumb-bell shaped specimen,27[C]
Measurement methods	Tensile tester
Dynamic flexural properties
Dynamic flexural properties storage modulus	0.0618[GPa]
Dynamic flexural properties loss tanget	0.141
Measurement conditions	Heating rate 2C/min,15[C],10[Hz]
Measurement methods	DMA

Information:
Sample ID:	0025330-003-001-001
Polymer ID:	P900014
Name:	poly[ethene-co-(oct-1-ene)]
Polymer type:	Copolymer
Copolymer Type:	unspecified
Polymer Class:	Polyolefins,Copolymers
Trades:	Engage;8150;DuPont-Dow Elastomers
Characteristics of material:	Shape and constructional features: linear
General features: Elastomer
Material type:	Composite
Additives:	clay-polyacrylate hybrid material;phr;10
Mixing / Blending method:	Engage8150 and clay-polyacrylate hybrid material mixed in toluene,then evapd. and dried at 50C for 3h
Processing information:	Molding method: Compression
Molding condition: 150C,5MPa,3min
Shape of sample: Sheet
Remark: t=0.5mm
Solvent:	toluene
Remarks:	clay-polyacrylate hybrid material(intercalation structure) prepared from trimethylol propane triacrylate and DMSO/glutamic acid-treated montmorillonite
Reference:	Ray, Sudip; Bhowmick, Anil K.,Rubber Chemistry and Technology,74,5,835-845,2001
10.5254/1.3547656
Component:
Component 1	Component 2
CUID of Component	CU010040	CU010001
CU formula	C8H16	CH2
Formula weight(FW)	112.21	14.03
Composition:
CUID of Component	CU010001	CU010040
Compotision[wt%]	61	39
Property:
Glass transition temperatures
Glass transition temperature	-30[C]
Measurement conditions	Heating rate;2C/min&Frequency;10Hz
Measurement methods	DMA
Tensile properties
Elongation at break	795[%]
Tensile stress strength at break	0.0142[GPa]
Measurement conditions	Crosshead speed;500mm/min,dumb-bell shaped specimen,27[C]
Measurement methods	Tensile tester
Dynamic flexural properties
Dynamic flexural properties storage modulus	0.078[GPa]
Dynamic flexural properties loss tanget	0.141
Measurement conditions	Heating rate 2C/min,15[C],10[Hz]
Measurement methods	DMA

Information:
Sample ID:	0025330-005-001-001
Polymer ID:	P900014
Name:	poly[ethene-co-(oct-1-ene)]
Polymer type:	Copolymer
Copolymer Type:	unspecified
Polymer Class:	Polyolefins,Copolymers
Trades:	Engage;8150;DuPont-Dow Elastomers
Characteristics of material:	Shape and constructional features: linear
General features: Elastomer
Material type:	Composite
Additives:	clay-polyacrylate hybrid material;phr;50
Mixing / Blending method:	Engage8150 and clay-polyacrylate hybrid material mixed in toluene,then evapd. and dried at 50C for 3h
Processing information:	Molding method: Compression
Molding condition: 150C,5MPa,3min
Shape of sample: Sheet
Remark: t=0.5mm
Solvent:	toluene
Remarks:	clay-polyacrylate hybrid material(intercalation structure) prepared from trimethylol propane triacrylate and DMSO/glutamic acid-treated montmorillonite
Reference:	Ray, Sudip; Bhowmick, Anil K.,Rubber Chemistry and Technology,74,5,835-845,2001
10.5254/1.3547656
Component:
Component 1	Component 2
CUID of Component	CU010040	CU010001
CU formula	C8H16	CH2
Formula weight(FW)	112.21	14.03
Composition:
CUID of Component	CU010001	CU010040
Compotision[wt%]	61	39
Property:
Glass transition temperatures
Glass transition temperature	-29[C]
Measurement conditions	Heating rate;2C/min&Frequency;10Hz
Measurement methods	DMA
Tensile properties
Elongation at break	672[%]
Tensile stress strength at break	0.0098[GPa]
Measurement conditions	Crosshead speed;500mm/min,dumb-bell shaped specimen,27[C]
Measurement methods	Tensile tester
Dynamic flexural properties
Dynamic flexural properties storage modulus	0.123[GPa]
Dynamic flexural properties loss tanget	0.224
Measurement conditions	Heating rate 2C/min,15[C],10[Hz]
Measurement methods	DMA

Information:
Sample ID:	0025848-002-001-002
Polymer ID:	P900014
Name:	poly[ethene-co-(oct-1-ene)]
Polymer type:	Copolymer
Copolymer Type:	unspecified
Polymer Class:	Polyolefins,Copolymers
Characteristics of material:	Shape and constructional features: linear
General features: Elastomer
General crystalline states: Crystal
Material type:	Neat resin
Polymerization informations:	Reactant： ethylene,octene
Average molecular weights:	Mw: 132000
Measurement method: [NR]
Mw/Mn: 2.3
Measurement method: [NR]
Related information: Supplier's data
Processing information:	Molding method: Compression
Molding condition: 190C
Treating method: Quenching
Treating condition: Quenched into water
Shape of sample: Sheet
Remark: t=1.5mm,ASTM 1708 specimen for tensile test
Remarks:	Provided by the Dow Chem. Co.
Reference:	Chang, A.; Cheung, Y. W.; Hiltner, A.; Baer, E.,Journal of Polymer Science, Part B: Polymer Physics,40,1,142-152,2001
10.1002/polb.10066
Component:
Component 1	Component 2
CUID of Component	CU010040	CU010001
CU formula	C8H16	CH2
Formula weight(FW)	112.21	14.03
Composition:
CUID of Component	CU010001	CU010040
Compotision[mol%]	87.6	12.3
Property:
Dynamic tensile properties
Dynamic mechanical properties loss tangent	ca0.35
Measurement conditions	-42[C],1[Hz]
Measurement methods	DMA
Remarks	Taken from the Fig.1(b)
Glass transition temperatures
Glass transition temperature	-42[C]
Measurement conditions	Frequency;1Hz
Measurement methods	DMA
Tensile properties
Elongation at break	ca820[%]
Tensile stress strength at break	ca0.008[GPa]
Measurement conditions	Strain rate;100%/min,28[C]
Measurement methods	Tensile tester
Remarks	Taken from the Fig.2(b)


Information:
Sample ID:	0025848-002-002-002
Polymer ID:	P900014
Name:	poly[ethene-co-(oct-1-ene)]
Polymer type:	Copolymer
Copolymer Type:	unspecified
Polymer Class:	Polyolefins,Copolymers
Characteristics of material:	Shape and constructional features: linear
General features: Elastomer
General crystalline states: Crystal
Material type:	Neat resin
Polymerization informations:	Reactant： ethylene,octene
Average molecular weights:	Mw: 150000
Measurement method: MFI
Related information: Supplier's data
Processing information:	Molding method: Compression
Molding condition: 190C
Treating method: Quenching
Treating condition: Quenched into water
Shape of sample: Sheet
Remark: t=1.5mm
Remarks:	Provided by the Dow Chem. Co.
Reference:	Chang, A.; Cheung, Y. W.; Hiltner, A.; Baer, E.,Journal of Polymer Science, Part B: Polymer Physics,40,1,142-152,2001
10.1002/polb.10066
Component:
Component 1	Component 2
CUID of Component	CU010040	CU010001
CU formula	C8H16	CH2
Formula weight(FW)	112.21	14.03
Composition:
CUID of Component	CU010001	CU010040
Compotision[mol%]	85.3	14.7
Property:
Glass transition temperatures
Glass transition temperature	-40[C]
Measurement conditions	Frequency;1Hz
Measurement methods	DMA


Sample ID:	0026443-003-001-001
Polymer ID:	P900014
Name:	poly[ethene-co-(oct-1-ene)]
Polymer type:	Copolymer
Copolymer Type:	unspecified
Polymer Class:	Polyolefins,Copolymers
Trades:	Engage;EG8100;Dow Chemical Company
Characteristics of material:	Shape and constructional features: linear
General features: Thermoplastic
General crystalline states: Crystal
Material type:	Neat resin
Average molecular weights:	Mn: 60500
Measurement condition: 1,2,4-trichlorobenzene, 135C, PS Std.
Measurement method: GPC(SEC)
Mw/Mn: 1.94
Measurement condition: 1,2,4-trichlorobenzene, 135C, PS Std.
Measurement method: GPC(SEC)
Melt flow rate:	1[g/10min]
Measurement methods: [NR]
Crystallinities:	6
Measurement methods: DSC
State after processing: Crystal
Remarks: Taking heat of fusion of 100% cryst. PE 277J/g
Solvent:	1,2,4-trichlorobenzene
Reference:	Anderson, Kelly S.; Lim, Shawn H.; Hillmyer, Marc A.,Journal of Applied Polymer Science,89,14,3757-3768,2003
10.1002/app.12462
Component:
Component 1	Component 2
CUID of Component	CU010040	CU010001
CU formula	C8H16	CH2
Formula weight(FW)	112.21	14.03
Composition:
CUID of Component	CU010001	CU010040
Compotision[mol%]	86.8	13.2
Property:
Glass transition temperatures
Glass transition temperature	-58[C]
Measurement conditions	Heating rate;5C/min
Measurement methods	DSC
Remarks	Second heating
Melt viscosities
Melt viscosity	2200[N*s/m2(=Pa*s)]
Measurement conditions	N2, processing shear rate,190[C]
Measurement methods	Rotational rheometer
Melting temperatures
Melting temperature	60[C]
Measurement conditions	Heating rate;5C/min
Measurement methods	DSC
Remarks	Second heating

Sample ID:	0026446-003-001-001
Polymer ID:	P900014
Name:	poly[ethene-co-(oct-1-ene)]
Polymer type:	Copolymer
Copolymer Type:	unspecified
Polymer Class:	Polyolefins,Copolymers
Trades:	ENGAGE;EG8200;DuPont-Dow
Characteristics of material:	Shape and constructional features: linear
General features: Thermoplastic
General crystalline states: Crystal
Material type:	Neat resin
Reference:	Arostegui, A.; Nazabal, J.,Polymer,44,18,5227-5237,2003
10.1016/S0032-3861(03)00502-0
Component:
Component 1	Component 2
CUID of Component	CU010040	CU010001
CU formula	C8H16	CH2
Formula weight(FW)	112.21	14.03
Composition:
CUID of Component	CU010001	CU010040
Compotision[wt%]	76	24
Property:
Glass transition temperatures
Glass transition temperature	-40[C]
Measurement conditions	Heating rate;2C/min & Frequency;1Hz & single cantilever mode
Measurement methods	DMA
Remarks	Temp. of tan(delta)max., taken from the Fig.1

Sample ID:	0027265-003-001-001
Polymer ID:	P900014
Name:	poly[ethene-co-(oct-1-ene)]
Polymer type:	Copolymer
Copolymer Type:	unspecified
Polymer Class:	Polyolefins,Copolymers
Trades:	Engage;8150
Characteristics of material:	Shape and constructional features: linear
General features: Elastomer
General crystalline states: Crystal
Material type:	Neat resin
Processing information:	Molding method: Compression
Shape of sample: Film
Remarks:	Low cryst. polymer
Reference:	Davies, Geoff R.; Yamwong, Teerapon; Voice, Alison M.,Proceedings of SPIE,4695,Electroactive Polymer Actuators and Devices ,111-119,2002
10.1117/12.475155
Component:
Component 1	Component 2
CUID of Component	CU010040	CU010001
CU formula	C8H16	CH2
Formula weight(FW)	112.21	14.03
Composition:
CUID of Component	CU010001	CU010040
Compotision[%]	75	25
Property:
Glass transition temperatures
Glass transition temperature	-51[C]
Measurement methods	[NR]
Dielectric dispersions
Dielectric constant AC	2.4
Dielectric loss factor	ca0.01
Measurement conditions	Measured in 10C steps,20[C],10[Hz]
Measurement methods	Novocontrol Broadband Dielectric Converter (with frequency response analyser)
Remarks	(dielectric loss factor) taken from the Fig.2
Dynamic tensile properties
Dynamic mechanical properties storage modulus	0.013[GPa]
Dynamic mechanical properties loss modulus	ca5e-4[GPa]
Measurement conditions	Measured at 5C intervals,20[C],10[Hz]
Measurement methods	DMA
Remarks	(E'') taken from the Fig.3


Sample ID:	0027265-003-001-001
Polymer ID:	P900014
Name:	poly[ethene-co-(oct-1-ene)]
Polymer type:	Copolymer
Copolymer Type:	unspecified
Polymer Class:	Polyolefins,Copolymers
Trades:	Engage;8150
Characteristics of material:	Shape and constructional features: linear
General features: Elastomer
General crystalline states: Crystal
Material type:	Neat resin
Processing information:	Molding method: Compression
Shape of sample: Film
Remarks:	Low cryst. polymer
Reference:	Davies, Geoff R.; Yamwong, Teerapon; Voice, Alison M.,Proceedings of SPIE,4695,Electroactive Polymer Actuators and Devices ,111-119,2002
10.1117/12.475155
Component:
Component 1	Component 2
CUID of Component	CU010040	CU010001
CU formula	C8H16	CH2
Formula weight(FW)	112.21	14.03
Composition:
CUID of Component	CU010001	CU010040
Compotision[%]	75	25
Property:
Glass transition temperatures
Glass transition temperature	-51[C]
Measurement methods	[NR]
Dielectric dispersions
Dielectric constant AC	2.4
Dielectric loss factor	ca0.01
Measurement conditions	Measured in 10C steps,20[C],10[Hz]
Measurement methods	Novocontrol Broadband Dielectric Converter (with frequency response analyser)
Remarks	(dielectric loss factor) taken from the Fig.2
Dynamic tensile properties
Dynamic mechanical properties storage modulus	0.013[GPa]
Dynamic mechanical properties loss modulus	ca5e-4[GPa]
Measurement conditions	Measured at 5C intervals,20[C],10[Hz]
Measurement methods	DMA
Remarks	(E'') taken from the Fig.3

Sample ID:	0028683-003-001-001
Polymer ID:	P900014
Name:	poly[ethene-co-(oct-1-ene)]
Polymer type:	Copolymer
Copolymer Type:	unspecified
Polymer Class:	Polyolefins,Copolymers
Characteristics of material:	Shape and constructional features: linear
General features: Thermoplastic
General crystalline states: Crystal
Material type:	Neat resin
Polymerization informations:	Reactant： ethylene,octene
Types： addition
Catalyst： metallocene catalyst
Melt flow rate:	8.6[g/10min]
Measurement methods: [NR]
Processing information:	Molding method: Extrusion
Molding condition: Extruded in corotating twin-screw extruder at 223-235C, 150rpm
Crystallinities:	Measurement methods: DSC
State after processing: Crystal
Reference:	Kontopoulou, Marianna; Huang, Leo C.,Journal of Applied Polymer Science,94,3,881-889,2004
10.1002/app.20913
Component:
Component 1	Component 2
CUID of Component	CU010040	CU010001
CU formula	C8H16	CH2
Formula weight(FW)	112.21	14.03
Property:
Dynamic shear properties
Dynamic shear properties loss tangent	ca0.23
Measurement conditions	Heating rate 5C/min,ca-43.5[C],1[Hz]
Measurement methods	DMA
Remarks	Max. value at Tg, taken from the Fig.9(b)
Dynamic shear properties storage modulus	ca8e-7[GPa]
Measurement conditions	N2, parallel plate,190[C],ca1[Hz]
Measurement methods	Rotational rheometer
Remarks	Taken from the Fig.2(b)
Dynamic shear properties storage modulus	ca0.0085[GPa]
Measurement conditions	Heating rate 5C/min,ca20[C],1[Hz]
Measurement methods	DMA
Remarks	Taken from the Fig.10(b)
Glass transition temperatures
Glass transition temperature	-43.5[C]
Measurement conditions	Heating rate;5C/min & Frequency;1Hz
Measurement methods	DMA
Remarks	Temp. of tan(delta)peak
Melting temperatures
Melting temperature	63[C]
Measurement conditions	Heating rate;5C/min
Measurement methods	DSC
Related information	Another Tm at ca.38C [taken from the Fig.8(b)]
Remarks	Second heating
Densities
Density	0.87[g/cm3]
Specific volume	1.15[cm3/g]
Measurement methods	[NR]
Phase of measurement	overall
Melt viscosities
Melt viscosity	851[N*s/m2(=Pa*s)]
Measurement conditions	N2, parallel plate,190[C]
Measurement methods	Rotational rheometer
Remarks	Zero-shear viscosity [(eta)0]


Sample ID:	0029766-002-001-002
Polymer ID:	P900014
Name:	poly[ethene-co-(oct-1-ene)]
Polymer type:	Copolymer
Copolymer Type:	unspecified
Polymer Class:	Polyolefins,Copolymers
Trades:	Exxon Chemical
Characteristics of material:	Shape and constructional features: linear
General crystalline states: Crystal
Material type:	Neat resin
Polymerization informations:	Reactant： ethylene,1-octene
Types： addition
Catalyst： metallocene
Average molecular weights:	Mw: 115000
Measurement method: [NR]
Mw/Mn: 2.55
Measurement method: [NR]
Melt flow rate:	1.1[g/10min]
Measurement methods: Melt indexer
Processing information:	Molding method: Compression
Molding condition: Compressed at 210C and 2.5MPa for 5min
Treating method: Quenching
Treating condition: Quenched at RT between steel plates cooled with water
Shape of sample: Film
Reference:	Cerrada, M. L.; Laguna, M. F.; Benavente, R.; Perez, E.,Polymer,45,1,171-179,2004
10.1016/j.polymer.2003.10.095
Component:
Component 1	Component 2
CUID of Component	CU010040	CU010001
CU formula	C8H16	CH2
Formula weight(FW)	112.21	14.03
Composition:
CUID of Component	CU010001	CU010040
Compotision[mol%]	90.7	9.3
Property:
Dynamic tensile properties
Dynamic mechanical properties storage modulus	ca0.04[GPa]
Dynamic mechanical properties loss modulus	ca0.004[GPa]
Dynamic mechanical properties loss tangent	ca0.1
Measurement conditions	Heating rate;1.5C/min,0[C],3[Hz]
Measurement methods	DMA
Remarks	Taken from the Fig.4
Glass transition temperatures
Glass transition temperature	-51[C]
Measurement conditions	Heating rate;1.5C/min&Frequency;3Hz
Measurement methods	DMA
Related information(Transition temp.)	beta;-34C,gamma;-123C
Remarks	Inflection point of E'
Tensile properties
Elongation at break	1300[%]
Elongation at yield	15[%]
Tensile modulus	0.032[GPa]
Tensile stress strength at break	0.029[GPa]
Tensile stress strength at yield	0.004[GPa]
Measurement conditions	Crosshead speed=10mm/min,dumbbell specimen;15(l)*1.9(w)*0.3-0.4(t)mm,23[C]
Measurement methods	Tensile tester
Remarks	Young's modulus


Sample ID:	0029766-002-001-002
Polymer ID:	P900014
Name:	poly[ethene-co-(oct-1-ene)]
Polymer type:	Copolymer
Copolymer Type:	unspecified
Polymer Class:	Polyolefins,Copolymers
Trades:	Exxon Chemical
Characteristics of material:	Shape and constructional features: linear
General crystalline states: Crystal
Material type:	Neat resin
Polymerization informations:	Reactant： ethylene,1-octene
Types： addition
Catalyst： metallocene
Average molecular weights:	Mw: 115000
Measurement method: [NR]
Mw/Mn: 2.55
Measurement method: [NR]
Melt flow rate:	1.1[g/10min]
Measurement methods: Melt indexer
Processing information:	Molding method: Compression
Molding condition: Compressed at 210C and 2.5MPa for 5min
Treating method: Quenching
Treating condition: Quenched at RT between steel plates cooled with water
Shape of sample: Film
Reference:	Cerrada, M. L.; Laguna, M. F.; Benavente, R.; Perez, E.,Polymer,45,1,171-179,2004
10.1016/j.polymer.2003.10.095
Component:
Component 1	Component 2
CUID of Component	CU010040	CU010001
CU formula	C8H16	CH2
Formula weight(FW)	112.21	14.03
Composition:
CUID of Component	CU010001	CU010040
Compotision[mol%]	90.7	9.3
Property:
Dynamic tensile properties
Dynamic mechanical properties storage modulus	ca0.04[GPa]
Dynamic mechanical properties loss modulus	ca0.004[GPa]
Dynamic mechanical properties loss tangent	ca0.1
Measurement conditions	Heating rate;1.5C/min,0[C],3[Hz]
Measurement methods	DMA
Remarks	Taken from the Fig.4
Glass transition temperatures
Glass transition temperature	-51[C]
Measurement conditions	Heating rate;1.5C/min&Frequency;3Hz
Measurement methods	DMA
Related information(Transition temp.)	beta;-34C,gamma;-123C
Remarks	Inflection point of E'
Tensile properties
Elongation at break	1300[%]
Elongation at yield	15[%]
Tensile modulus	0.032[GPa]
Tensile stress strength at break	0.029[GPa]
Tensile stress strength at yield	0.004[GPa]
Measurement conditions	Crosshead speed=10mm/min,dumbbell specimen;15(l)*1.9(w)*0.3-0.4(t)mm,23[C]
Measurement methods	Tensile tester
Remarks	Young's modulus


Sample ID:	0030538-002-001-001
Polymer ID:	P900014
Name:	poly[ethene-co-(oct-1-ene)]
Polymer type:	Copolymer
Copolymer Type:	unspecified
Polymer Class:	Polyolefins,Copolymers
Characteristics of material:	Shape and constructional features: linear
General features: Thermoplastic
General crystalline states: Crystal
Material type:	Neat resin
Polymerization informations:	Reactant： ethylene,1-octene
Types： addition
Catalyst： metallocene catalyst
Post-treatment： (mLLDPE)
Melt flow rate:	1[g/10min]
Measurement methods: [NR]
Processing information:	Treating method: As received
Shape of sample: Film
Remark: t=50micron, (tensile test) 15*150mm, (DMA) 5*25mm
Crystallinities:	27.3
Measurement methods: DSC
State after processing: Crystal
Remarks: Taking heat of fusion of 100% cryst. PE 290J/g
Remarks:	Supplied by Flexopack S.A. in film form
Reference:	Niaounakis, M.; Kontou, E.,Journal of Polymer Science, Part B: Polymer Physics,43,13,1712-1727,2005
10.1002/polb.20473
Component:
Component 1	Component 2
CUID of Component	CU010040	CU010001
CU formula	C8H16	CH2
Formula weight(FW)	112.21	14.03
Composition:
CUID of Component	CU010001	CU010040
Compotision[%]	85	15
Property:
Glass transition temperatures
Glass transition temperature	-14[C]
Measurement conditions	Heating rate;5C/min & Frequency;1Hz
Measurement methods	DMA
Related information(Transition temp.)	Alpha and gamma transition temp.;62 and -122C, resp. (DMA)
Remarks	Temp. of tan(delta)peak, beta-transition
Glass transition temperature	-20[C]
Measurement conditions	Heating rate;10C/min
Measurement methods	DSC
Remarks	Inflection point of the heating curve
Heat of fusions
Heat of fusion	0.0189[kcal/g]
Measurement conditions	Heating rate;10C/min
Measurement methods	DSC
Densities
Density	0.902[g/cm3]
Specific volume	1.11[cm3/g]
Measurement methods	[NR]
Phase of measurement	overall
Melting temperatures
Melting temperature	106.5[C]
Measurement conditions	Heating rate;10C/min
Measurement methods	DSC
Remarks	Temp. of endothermic peak
Dynamic tensile properties
Dynamic mechanical properties loss tangent	0.21
Measurement conditions	Heating rate 5C/min,-14[C],1[Hz]
Measurement methods	DMA
Remarks	Peak value at beta-transition temp. (Tg)
Tensile properties
Elongation at break	1080[%]
Elongation at yield	22[%]
Tensile modulus	0.072[GPa]
Tensile stress strength at break	0.0263[GPa]
Tensile stress strength at yield	0.0058[GPa]
Measurement conditions	Crosshead speed 50mm/min [strain rate 5.55E(-3) (1/s)],23[C]
Measurement methods	Tensile tester
Remarks	RT

Sample ID:	0034231-002-001-001
Polymer ID:	P900014
Name:	poly[ethene-co-(oct-1-ene)]
Polymer type:	Copolymer
Copolymer Type:	unspecified
Polymer Class:	Polyolefins,Copolymers
Characteristics of material:	Shape and constructional features: linear
General features: Thermoplastic
General crystalline states: Crystal
Material type:	Neat resin
Polymerization informations:	Reactant： ethene;85;mol%,1-octene;15;mol%
Types： addition
Styles： solution polymn.
Catalyst： [Ph2C(2,7-di-tert-BuFlu)(Cp)]ZrCl2/methylalumoxane
Solvent： toluene
Terminator： EtOH
Additives： H2
Condition： 60C under constant total pressure by supply of ethene
Post-treatment： Stirred overnight in EtOH/HCl/water solution, filtered, washed with EtOH and dried, conversion of the comonomer 10.1%
Primary structure informations:	Branching and crosslinking informations: degree of branching;7.6/1000 total carbons (NMR), 12.5/1000 total carbons (DSC),methylene sequence length (number of carbons) 120 (NMR), 86 (DSC)
Average molecular weights:	Mw: 321000
Measurement condition: 140C, 1,2,4-trichlorobenzene, PS standard
Measurement method: GPC(SEC)
Mw/Mn: 2.19
Measurement condition: 140C, 1,2,4-trichlorobenzene, PS standard
Measurement method: GPC(SEC)
Processing information:	Molding method: Compression
Molding condition: Compressed at 200C, 150kN for 5min and cooled under compression for 5min
Shape of sample: Plate
Remark: t=2mm, l=80mm, w=80mm, (DMA) rectangular specimen l=17mm, w=4mm, (tensile test) ISO 527-2:1993 (type 5A)
Solvent:	1,2,4-trichlorobenzene(140C)
Non-solvent:	EtOH
Reference:	Piel, C.; Starck, P.; Seppala, J. V.; Kaminsky, W.,Journal of Polymer Science, Part A: Polymer Chemistry,44,5,1600-1612,2006
10.1002/pola.21265
Component:
Component 1	Component 2
CUID of Component	CU010040	CU010001
CU formula	C8H16	CH2
Formula weight(FW)	112.21	14.03
Composition:
CUID of Component	CU010001	CU010040
Compotision[mol%]	98.43	1.57
Property:
Dynamic flexural properties
Dynamic flexural properties storage modulus	ca0.57[GPa]
Dynamic flexural properties loss modulus	ca0.063[GPa]
Measurement conditions	Three-point-bending geometry, heating rate 4K/min,-32[C],1[Hz]
Measurement methods	DMA
Remarks	Value at E''max, taken from the Fig.4(a) and 5(a)
Dynamic flexural properties storage modulus	0.108[GPa]
Measurement conditions	Three-point-bending geometry, heating rate 4K/min,25[C],1[Hz]
Measurement methods	DMA
Glass transition temperatures
Glass transition temperature	-32[C]
Measurement conditions	Heating rate;4K/min & Frequency;1Hz & He
Measurement methods	DMA
Remarks	Three-point-bending geometry
Densities
Density	0.9128[g/cm3]
Specific volume	1.096[cm3/g]
Measurement conditions	EtOH
Measurement methods	Archimedean principle
Phase of measurement	overall
Tensile properties
Elongation at break	819[%]
Tensile modulus	0.086[GPa]
Tensile stress strength at break	0.024[GPa]
Measurement conditions	RH 50%, crosshead speed 20mm/min,23[C]
Measurement methods	Tensile tester
Standards	ISO 527-1

Sample ID:	0034231-002-001-001
Polymer ID:	P900014
Name:	poly[ethene-co-(oct-1-ene)]
Polymer type:	Copolymer
Copolymer Type:	unspecified
Polymer Class:	Polyolefins,Copolymers
Characteristics of material:	Shape and constructional features: linear
General features: Thermoplastic
General crystalline states: Crystal
Material type:	Neat resin
Polymerization informations:	Reactant： ethene;85;mol%,1-octene;15;mol%
Types： addition
Styles： solution polymn.
Catalyst： [Ph2C(2,7-di-tert-BuFlu)(Cp)]ZrCl2/methylalumoxane
Solvent： toluene
Terminator： EtOH
Additives： H2
Condition： 60C under constant total pressure by supply of ethene
Post-treatment： Stirred overnight in EtOH/HCl/water solution, filtered, washed with EtOH and dried, conversion of the comonomer 10.1%
Primary structure informations:	Branching and crosslinking informations: degree of branching;7.6/1000 total carbons (NMR), 12.5/1000 total carbons (DSC),methylene sequence length (number of carbons) 120 (NMR), 86 (DSC)
Average molecular weights:	Mw: 321000
Measurement condition: 140C, 1,2,4-trichlorobenzene, PS standard
Measurement method: GPC(SEC)
Mw/Mn: 2.19
Measurement condition: 140C, 1,2,4-trichlorobenzene, PS standard
Measurement method: GPC(SEC)
Processing information:	Molding method: Compression
Molding condition: Compressed at 200C, 150kN for 5min and cooled under compression for 5min
Shape of sample: Plate
Remark: t=2mm, l=80mm, w=80mm, (DMA) rectangular specimen l=17mm, w=4mm, (tensile test) ISO 527-2:1993 (type 5A)
Solvent:	1,2,4-trichlorobenzene(140C)
Non-solvent:	EtOH
Reference:	Piel, C.; Starck, P.; Seppala, J. V.; Kaminsky, W.,Journal of Polymer Science, Part A: Polymer Chemistry,44,5,1600-1612,2006
10.1002/pola.21265
Component:
Component 1	Component 2
CUID of Component	CU010040	CU010001
CU formula	C8H16	CH2
Formula weight(FW)	112.21	14.03
Composition:
CUID of Component	CU010001	CU010040
Compotision[mol%]	98.43	1.57
Property:
Dynamic flexural properties
Dynamic flexural properties storage modulus	ca0.57[GPa]
Dynamic flexural properties loss modulus	ca0.063[GPa]
Measurement conditions	Three-point-bending geometry, heating rate 4K/min,-32[C],1[Hz]
Measurement methods	DMA
Remarks	Value at E''max, taken from the Fig.4(a) and 5(a)
Dynamic flexural properties storage modulus	0.108[GPa]
Measurement conditions	Three-point-bending geometry, heating rate 4K/min,25[C],1[Hz]
Measurement methods	DMA
Glass transition temperatures
Glass transition temperature	-32[C]
Measurement conditions	Heating rate;4K/min & Frequency;1Hz & He
Measurement methods	DMA
Remarks	Three-point-bending geometry
Densities
Density	0.9128[g/cm3]
Specific volume	1.096[cm3/g]
Measurement conditions	EtOH
Measurement methods	Archimedean principle
Phase of measurement	overall
Tensile properties
Elongation at break	819[%]
Tensile modulus	0.086[GPa]
Tensile stress strength at break	0.024[GPa]
Measurement conditions	RH 50%, crosshead speed 20mm/min,23[C]
Measurement methods	Tensile tester
Standards	ISO 527-1

Sample ID:	0034231-002-002-001
Polymer ID:	P900014
Name:	poly[ethene-co-(oct-1-ene)]
Polymer type:	Copolymer
Copolymer Type:	unspecified
Polymer Class:	Polyolefins,Copolymers
Characteristics of material:	Shape and constructional features: linear
General features: Thermoplastic
General crystalline states: Crystal
Material type:	Neat resin
Polymerization informations:	Reactant： ethene;70;mol%,1-octene;30;mol%
Types： addition
Styles： solution polymn.
Catalyst： [Ph2C(2,7-di-tert-BuFlu)(Cp)]ZrCl2/methylalumoxane
Solvent： toluene
Terminator： EtOH
Additives： H2
Condition： 60C under constant total pressure by supply of ethene
Post-treatment： Stirred overnight in EtOH/HCl/water solution, filtered, washed with EtOH and dried, conversion of the comonomer 8.8%
Primary structure informations:	Branching and crosslinking informations: degree of branching;15.2/1000 total carbons (NMR), 17.6/1000 total carbons (DSC),methylene sequence length (number of carbons) 55 (NMR), 54 (DSC)
Average molecular weights:	Mw: 269000
Measurement condition: 140C, 1,2,4-trichlorobenzene, PS standard
Measurement method: GPC(SEC)
Mw/Mn: 2.02
Measurement condition: 140C, 1,2,4-trichlorobenzene, PS standard
Measurement method: GPC(SEC)
Processing information:	Molding method: Compression
Molding condition: Compressed at 200C, 150kN for 5min and cooled under compression for 5min
Shape of sample: Plate
Remark: t=2mm, l=80mm, w=80mm, (DMA) rectangular specimen l=17mm, w=4mm, (tensile test) ISO 527-2:1993 (type 5A)
Solvent:	1,2,4-trichlorobenzene(140C)
Non-solvent:	EtOH
Reference:	Piel, C.; Starck, P.; Seppala, J. V.; Kaminsky, W.,Journal of Polymer Science, Part A: Polymer Chemistry,44,5,1600-1612,2006
10.1002/pola.21265
Component:
Component 1	Component 2
CUID of Component	CU010040	CU010001
CU formula	C8H16	CH2
Formula weight(FW)	112.21	14.03
Composition:
CUID of Component	CU010001	CU010040
Compotision[mol%]	96.75	3.25
Property:
Dynamic flexural properties
Dynamic flexural properties storage modulus	ca0.45[GPa]
Dynamic flexural properties loss modulus	ca0.082[GPa]
Measurement conditions	Three-point-bending geometry, heating rate 4K/min,-37.7[C],1[Hz]
Measurement methods	DMA
Remarks	Value at E''max, taken from the Fig.4(b) and 5(b)
Dynamic flexural properties storage modulus	0.046[GPa]
Measurement conditions	Three-point-bending geometry, heating rate 4K/min,25[C],1[Hz]
Measurement methods	DMA
Glass transition temperatures
Glass transition temperature	-37.7[C]
Measurement conditions	Heating rate;4K/min & Frequency;1Hz & He
Measurement methods	DMA
Remarks	Three-point-bending geometry
Densities
Density	0.902[g/cm3]
Specific volume	1.109[cm3/g]
Measurement conditions	EtOH
Measurement methods	Archimedean principle
Phase of measurement	overall
Tensile properties
Tensile modulus	0.03[GPa]
Measurement conditions	RH 50%, crosshead speed 20mm/min,23[C]
Measurement methods	Tensile tester
Standards	ISO 527-1


Sample ID:	0041973-001-001-001
Polymer ID:	P900014
Name:	poly[ethene-co-(oct-1-ene)]
Polymer type:	Copolymer
Copolymer Type:	unspecified
Polymer Class:	Polyolefins,Copolymers
Trades:	Exact;5371;Exxon Mobil Chemical Company, USA
Characteristics of material:	Shape and constructional features: linear
General features: Elastomer
General crystalline states: Crystal
Material type:	Neat resin
Crystallinities:	6.85
Measurement conditions: Heating rate 10C/min, N2, second heating
Measurement methods: DSC
State after processing: Crystal
Remarks:	[ethylene octene copolymer (EOC)] specific gravity 0.870g/cc(23C), MFI 5.0g/10min at 190C/2.16kg
Reference:	Babu, R. Rajesh; Singha, N. K.; Naskar, K.,Materials & Design,31,7,3374-3382,2010
10.1016/j.matdes.2010.01.053
Component:
Component 1	Component 2
CUID of Component	CU010040	CU010001
CU formula	C8H16	CH2
Formula weight(FW)	112.21	14.03
Composition:
CUID of Component	CU010001	CU010040
Compotision[%]	87	13
Property:
Glass transition temperatures
Glass transition temperature	-51[C]
Measurement conditions	Heating rate;10C/min & N2, second heating
Measurement methods	DSC
Melting temperatures
Melting temperature	65[C]
Measurement conditions	Heating rate;10C/min ! N2, second heating
Measurement methods	DSC
Heat of fusions
Heat of fusion	0.003134[kcal/g]
Measurement conditions	Heating rate;10C/min ! N2, second heating
Measurement methods	DSC
Crystallization temperatures
Crystallization temperature	45[C]
Measurement conditions	Cooling rate;10C/min ! N2
Measurement methods	DSC


Sample ID:	0043589-002-001-001
Polymer ID:	P900014
Name:	poly[ethene-co-(oct-1-ene)]
Polymer type:	Copolymer
Copolymer Type:	unspecified
Polymer Class:	Polyolefins,Copolymers
Trades:	Engage;8150;DuPont-Dow Chemical
Characteristics of material:	Shape and constructional features: linear
General features: Elastomer
Material type:	Neat resin
Processing information:	Molding method: Extrusion
Molding condition: Extruded at 200C, die temp.=190C
Shape of sample: Sheet
Remarks:	D.=0.868g/cm3 (reported)
Reference:	Shen, Jiabin; Wang, Ming; Li, Jiang; Guo, Shaoyun; Xu, Shuangxi; Zhang, Yuqing; Li, Ting; Wen, Ming,European Polymer Journal,45,11,3269-3281,2009
10.1016/j.eurpolymj.2009.07.013
Component:
Component 1	Component 2
CUID of Component	CU010040	CU010001
CU formula	C8H16	CH2
Formula weight(FW)	112.21	14.03
Composition:
CUID of Component	CU010001	CU010040
Compotision[wt%]	75	25
Property:
Glass transition temperatures
Glass transition temperature	ca-40[C]
Measurement conditions	Heating rate;3C/min&Frequency;10Hz&tensile mode
Measurement methods	DMA
Remarks	E"peak temp.
Dynamic tensile properties
Dynamic mechanical properties storage modulus	ca0.012[GPa]
Measurement conditions	Heating rate 3C/min, tensile mode,ca20[C],10[Hz]
Measurement methods	DMA
Remarks	Taken from the Fig.12


Sample ID:	0021563-008-001-001
Polymer ID:	P900015
Name:	poly[ethene-co-(prop-1-ene)]
Polymer type:	Copolymer
Copolymer Type:	unspecified
Polymer Class:	Polyolefins,Copolymers
Trades:	Dutral;C0043;Enichem
Characteristics of material:	Shape and constructional features: linear
General features: Elastomer
Material type:	Neat resin
Reference:	Abis, L.; Abbondanza, L.; Braglia, R.; Facchinetti, L.; Giannotta, G.; Marra, G.; Po', R.,Polymer Preprints (American Chemical Society, Division of Polymer Chemistry),40,1,391-392,1999
Component:
Component 1	Component 2
CUID of Component	CU010001	CU010002
CU formula	CH2	C3H6
Formula weight(FW)	14.03	42.08
Property:
Glass transition temperatures
Glass transition temperature	-55.6[C]
Measurement conditions	Heating rate;10C/min & 2nd scan after cooling from 290C
Measurement methods	DSC

Information:
Sample ID:	0023140-003-001-001
Polymer ID:	P900014
Name:	poly[ethene-co-(oct-1-ene)]
Polymer type:	Copolymer
Copolymer Type:	unspecified
Polymer Class:	Polyolefins,Copolymers
Trades:	Exxon Chemical
Characteristics of material:	Shape and constructional features: linear
General crystalline states: Crystal
Material type:	Composite
Additives:	Chopped glass fiber;wt%;10
Polymerization informations:	Reactant： ethylene,1-octene
Types： addition
Mechanisms： coordination
Catalyst： metallocene catalyst
Mixing / Blending method:	Blended and hogenized at 150C,40rpm for 10min in Haake rheometer
Processing information:	Molding method: Compression
Molding condition: 130C,1.5MPa,10min
Treating method: Quenching
Treating condition: Quenched to RT from the melt
Shape of sample: Film
Crystallinities:	29
Measurement methods: DSC
State after processing: Crystal
Remarks:	glass fiber;chopped strands of 6mm long E glass fiber,grade E-11 supplied by Cristalera Espanola S.A.
Reference:	Cerrada, Maria L.; Benavente, Rosario; Perez, Ernesto; Moniz-Santos, Jorge; Ribeiro, M. Rosario,Polymer,42,16,7197-7202,2001
10.1016/S0032-3861(01)00199-9
Component:
Component 1	Component 2
CUID of Component	CU010040	CU010001
CU formula	C8H16	CH2
Formula weight(FW)	112.21	14.03
Composition:
CUID of Component	CU010001	CU010040
Compotision[mol%]	90.73	9.27
Property:
Glass transition temperatures
Glass transition temperature	-45.5[C]
Measurement conditions	Heating rate;40C/min
Measurement methods	DSC
Glass transition temperature	-47[C]
Measurement conditions	Heating rate;2C/min&Sinusoidal temp. oscillation
Measurement methods	Modulated DSC
Glass transition temperature	-47[C]
Measurement conditions	Heating rate;20C/min
Measurement methods	DSC
Melting temperatures
Melting temperature	71.5[C]
Measurement conditions	Heating rate;20C/min
Measurement methods	DSC
Heat of fusions
Heat of fusion	0.02[kcal/g]
Measurement conditions	Heating rate;20C/min
Measurement methods	DSC

Information:
Sample ID:	0023140-003-001-001
Polymer ID:	P900014
Name:	poly[ethene-co-(oct-1-ene)]
Polymer type:	Copolymer
Copolymer Type:	unspecified
Polymer Class:	Polyolefins,Copolymers
Trades:	Exxon Chemical
Characteristics of material:	Shape and constructional features: linear
General crystalline states: Crystal
Material type:	Composite
Additives:	Chopped glass fiber;wt%;10
Polymerization informations:	Reactant： ethylene,1-octene
Types： addition
Mechanisms： coordination
Catalyst： metallocene catalyst
Mixing / Blending method:	Blended and hogenized at 150C,40rpm for 10min in Haake rheometer
Processing information:	Molding method: Compression
Molding condition: 130C,1.5MPa,10min
Treating method: Quenching
Treating condition: Quenched to RT from the melt
Shape of sample: Film
Crystallinities:	29
Measurement methods: DSC
State after processing: Crystal
