Repository: hili986/Tgprediction

# AI 辅助高分子材料设计 — Tg 智能预测

> 同济大学 SITP 大学生创新训练计划

从分子结构 (SMILES) 预测高分子玻璃化转变温度 (Tg)，并迁移预测核酸 Tg。

## 核心指标

| 场景 | 模型 | 性能 |
|------|------|------|
| 通用聚合物 (7,486 样本) | TabPFN v2 | R²=0.8955, MAE=24K |
| 核苷酸迁移 (ATP/ADP) | CatBoost | 误差 0.4~4.7K |
| 特征压缩 | SHAP Top 15/46 | 零精度损失 |

## 创新点

1. **VPD (虚拟聚合描述符)** — 捕捉聚合效应，Tg 预测提升 4.6%
2. **桥梁聚合物迁移** — 首次从聚合物数据预测核酸 Tg
3. **Top 15 帕累托特征** — 1/3 特征量，同等精度

## 快速开始

```bash
pip install numpy pandas scikit-learn shap matplotlib rdkit catboost lightgbm xgboost
python -m unittest discover tests/ -v
```

File: raw_data.txt (part 5 of 11)
Measurement methods	DSC
Related Information:
Compn. vs. Mn,Mw and Tg of acrylic acid and butyl acrylate copolymer(AA/BA)
Compn. (AA/BA)[mol%]	Mn	Mw	Tg[C]
Remarks:	glass fiber;chopped strands of 6mm long E glass fiber,grade E-11 supplied by Cristalera Espanola S.A.
Reference:	Cerrada, Maria L.; Benavente, Rosario; Perez, Ernesto; Moniz-Santos, Jorge; Ribeiro, M. Rosario,Polymer,42,16,7197-7202,2001
10.1016/S0032-3861(01)00199-9
Component:
Component 1	Component 2
CUID of Component	CU010040	CU010001
CU formula	C8H16	CH2
Formula weight(FW)	112.21	14.03
Composition:
CUID of Component	CU010001	CU010040
Compotision[mol%]	90.73	9.27
Property:
Glass transition temperatures
Glass transition temperature	-45.5[C]
Measurement conditions	Heating rate;40C/min
Measurement methods	DSC
Glass transition temperature	-47[C]
Measurement conditions	Heating rate;2C/min&Sinusoidal temp. oscillation
Measurement methods	Modulated DSC
Glass transition temperature	-47[C]
Measurement conditions	Heating rate;20C/min
Measurement methods	DSC
Melting temperatures
Melting temperature	71.5[C]
Measurement conditions	Heating rate;20C/min
Measurement methods	DSC
Heat of fusions
Heat of fusion	0.02[kcal/g]
Measurement conditions	Heating rate;20C/min
Measurement methods	DSC

Information:
Sample ID:	0023140-004-001-001
Polymer ID:	P900014
Name:	poly[ethene-co-(oct-1-ene)]
Polymer type:	Copolymer
Copolymer Type:	unspecified
Polymer Class:	Polyolefins,Copolymers
Trades:	Exxon Chemical
Characteristics of material:	Shape and constructional features: linear
General crystalline states: Crystal
Material type:	Composite
Additives:	Chopped glass fiber;wt%;20
Polymerization informations:	Reactant： ethylene,1-octene
Types： addition
Mechanisms： coordination
Catalyst： metallocene catalyst
Mixing / Blending method:	Blended and hogenized at 150C,40rpm for 10min in Haake rheometer
Processing information:	Molding method: Compression
Molding condition: 130C,1.5MPa,10min
Treating method: Quenching
Treating condition: Quenched to RT from the melt
Shape of sample: Film
Crystallinities:	30
Measurement methods: DSC
State after processing: Crystal
Remarks:	glass fiber;chopped strands of 6mm long E glass fiber,grade E-11 supplied by Cristalera Espanola S.A.
Reference:	Cerrada, Maria L.; Benavente, Rosario; Perez, Ernesto; Moniz-Santos, Jorge; Ribeiro, M. Rosario,Polymer,42,16,7197-7202,2001
10.1016/S0032-3861(01)00199-9
Component:
Component 1	Component 2
CUID of Component	CU010040	CU010001
CU formula	C8H16	CH2
Formula weight(FW)	112.21	14.03
Composition:
CUID of Component	CU010001	CU010040
Compotision[mol%]	90.73	9.27
Property:
Glass transition temperatures
Glass transition temperature	-47[C]
Measurement conditions	Heating rate;20C/min
Measurement methods	DSC
Glass transition temperature	-45.5[C]
Measurement conditions	Heating rate;40C/min
Measurement methods	DSC
Glass transition temperature	-47[C]
Measurement conditions	Heating rate;2C/min&Sinusoidal temp. oscillation
Measurement methods	Modulated DSC
Heat of fusions
Heat of fusion	0.02[kcal/g]
Measurement conditions	Heating rate;20C/min
Measurement methods	DSC
Melting temperatures
Melting temperature	72[C]
Measurement conditions	Heating rate;20C/min
Measurement methods	DSC


Sample ID:	0023402-001-001-001
Polymer ID:	P900015
Name:	poly[ethene-co-(prop-1-ene)]
Polymer type:	Copolymer
Copolymer Type:	unspecified
Polymer Class:	Polyolefins,Copolymers
Trades:	Pro-fax;SB-786;Montell
Characteristics of material:	Shape and constructional features: linear
Material type:	Neat resin
Reference:	Isa, Ismat A. Abu; Jodeh, Shehdeh W.,Materials Research Innovations,4, 2/3,135-143,2001
10.1007/s100190000074
Component:
Component 1	Component 2
CUID of Component	CU010001	CU010002
CU formula	CH2	C3H6
Formula weight(FW)	14.03	42.08
Property:
Heat of fusions
Heat of fusion	0.0086[kcal/g]
Measurement conditions	Heating rate; 5C/min
Measurement methods	DSC
Remarks	Heat of fusion corresponding to melting peak at 122C
Heat of fusion	0.022[kcal/g]
Measurement conditions	Heating rate; 5C/min
Measurement methods	DSC
Remarks	Heat of fusion corresponding to melting peaks at 160C and 164C
Heat conductions
Thermal conductivity	0.12[W/(m*K)]
Measurement conditions	Measured in N2,30[C]
Measurement methods	Modulated DSC
Melting temperatures
Melting temperature	122[C]
Measurement conditions	Heating rate; 5C/min
Measurement methods	DSC
Remarks	This melting peak indicates presence of polyethylene moiety
Melting temperature	160[C]
Measurement conditions	Heating rate; 5C/min
Measurement methods	DSC
Remarks	This melting peak and another melting peak at 164C denote presence of polypropylene block
Glass transition temperatures
Glass transition temperature	-3[C]
Measurement conditions	Heating rate; 5C/min
Measurement methods	DSC
Thermal decompositions
Thermal decomposition temperature	426[C]
Thermal decomposition weight loss	99.92[%]
Measurement conditions	Heating rate; 50C/min, gas; N2
Measurement methods	TG
Thermal decomposition temperature	309[C]
Thermal decomposition weight loss	84.85[%]
Measurement conditions	Heating rate; 50C/min, gas; air
Measurement methods	TG
Specific heat capacities
Specific heat capacity Cp	0.3241[cal/(g*C)]
Measurement conditions	Heating rate; 5C/min,20[C]
Measurement methods	DSC
Remarks	Measured in N2



Sample ID:	0023402-002-001-001
Polymer ID:	P900015
Name:	poly[ethene-co-(prop-1-ene)]
Polymer type:	Copolymer
Copolymer Type:	unspecified
Polymer Class:	Polyolefins,Copolymers
Trades:	Pro-fax;8523;Montell
Characteristics of material:	Shape and constructional features: linear
Material type:	Neat resin
Reference:	Isa, Ismat A. Abu; Jodeh, Shehdeh W.,Materials Research Innovations,4, 2/3,135-143,2001
10.1007/s100190000074
Component:
Component 1	Component 2
CUID of Component	CU010001	CU010002
CU formula	CH2	C3H6
Formula weight(FW)	14.03	42.08
Property:
Specific heat capacities
Specific heat capacity Cp	0.4149[cal/(g*C)]
Measurement conditions	Heating rate; 5C/min,20[C]
Measurement methods	DSC
Remarks	Measured in N2
Melting temperatures
Melting temperature	166[C]
Measurement conditions	Heating rate; 5C/min
Measurement methods	DSC
Remarks	This melting peak denotes presence of polypropylene block
Melting temperature	118[C]
Measurement conditions	Heating rate; 5C/min
Measurement methods	DSC
Remarks	This melting peak indicates presence of polyethylene moiety
Thermal decompositions
Thermal decomposition temperature	312[C]
Thermal decomposition weight loss	89.58[%]
Measurement conditions	Heating rate; 50C/min, gas; air
Measurement methods	TG
Thermal decomposition temperature	429[C]
Thermal decomposition weight loss	99.92[%]
Measurement conditions	Heating rate; 50C/min, gas; N2
Measurement methods	TG
Glass transition temperatures
Glass transition temperature	2[C]
Measurement conditions	Heating rate; 5C/min
Measurement methods	DSC
Heat conductions
Thermal conductivity	0.12[W/(m*K)]
Measurement conditions	Measured in N2,30[C]
Measurement methods	Modulated DSC
Heat of fusions
Heat of fusion	0.016[kcal/g]
Measurement conditions	Heating rate; 5C/min
Measurement methods	DSC
Remarks	Heat of fusion corresponding to melting peaks at 166C
Heat of fusion	0.002[kcal/g]
Measurement conditions	Heating rate; 5C/min
Measurement methods	DSC
Remarks	Heat of fusion corresponding to melting peak at 118C


Sample ID:	0023402-003-001-001
Polymer ID:	P900015
Name:	poly[ethene-co-(prop-1-ene)]
Polymer type:	Copolymer
Copolymer Type:	unspecified
Polymer Class:	Polyolefins,Copolymers
Trades:	RTP;151;RTP Company
Characteristics of material:	Shape and constructional features: linear
Functional features: Flame-retardant
Material type:	Compound
Additives:	phosphorus compounds as fire retardant additives
Remarks:	Base polymer, Pro-fax; SB-786; Montell
Reference:	Isa, Ismat A. Abu; Jodeh, Shehdeh W.,Materials Research Innovations,4, 2/3,135-143,2001
10.1007/s100190000074
Component:
Component 1	Component 2
CUID of Component	CU010001	CU010002
CU formula	CH2	C3H6
Formula weight(FW)	14.03	42.08
Property:
Heat of fusions
Heat of fusion	0.0033[kcal/g]
Measurement conditions	Heating rate; 5C/min
Measurement methods	DSC
Remarks	Heat of fusion corresponding to melting peak at 128C
Heat of fusion	0.014[kcal/g]
Measurement conditions	Heating rate; 5C/min
Measurement methods	DSC
Remarks	Heat of fusion corresponding to melting peaks at 160C
Heat conductions
Thermal conductivity	0.17[W/(m*K)]
Measurement conditions	Measured in N2,30[C]
Measurement methods	Modulated DSC
Specific heat capacities
Specific heat capacity Cp	0.2431[cal/(g*C)]
Measurement conditions	Heating rate; 5C/min,20[C]
Measurement methods	DSC
Remarks	Measured in N2
Melting temperatures
Melting temperature	160[C]
Measurement conditions	Heating rate; 5C/min
Measurement methods	DSC
Remarks	This melting peak denotes presence of polypropylene block
Melting temperature	128[C]
Measurement conditions	Heating rate; 5C/min
Measurement methods	DSC
Remarks	This melting peak indicates presence of polyethylene moiety
Glass transition temperatures
Glass transition temperature	-8[C]
Measurement conditions	Heating rate; 5C/min
Measurement methods	DSC
Thermal decompositions
Thermal decomposition temperature	239[C]
Thermal decomposition weight loss	4.67[%]
Measurement conditions	Heating rate; 50C/min, gas; air
Measurement methods	TG
Thermal decomposition temperature	238[C]
Thermal decomposition weight loss	5.82[%]
Measurement conditions	Heating rate; 50C/min, gas; N2
Measurement methods	TG


Sample ID:	0023402-004-001-001
Polymer ID:	P900015
Name:	poly[ethene-co-(prop-1-ene)]
Polymer type:	Copolymer
Copolymer Type:	unspecified
Polymer Class:	Polyolefins,Copolymers
Trades:	RTP;156;RTP Company
Characteristics of material:	Shape and constructional features: linear
Functional features: Flame-retardant
Material type:	Compound
Remarks:	Fire retardancy based on bromine antimony chemistry, base polymer, Pro-fax; 8523; Montell
Reference:	Isa, Ismat A. Abu; Jodeh, Shehdeh W.,Materials Research Innovations,4, 2/3,135-143,2001
10.1007/s100190000074
Component:
Component 1	Component 2
CUID of Component	CU010001	CU010002
CU formula	CH2	C3H6
Formula weight(FW)	14.03	42.08
Property:
Melting temperatures
Melting temperature	124[C]
Measurement conditions	Heating rate; 5C/min
Measurement methods	DSC
Remarks	This melting peak indicates presence of polyethylene moiety
Melting temperature	166[C]
Measurement conditions	Heating rate; 5C/min
Measurement methods	DSC
Remarks	This melting peak denotes presence of polypropylene block
Specific heat capacities
Specific heat capacity Cp	0.396[cal/(g*C)]
Measurement conditions	Heating rate; 5C/min,20[C]
Measurement methods	DSC
Remarks	Measured in N2
Glass transition temperatures
Glass transition temperature	-4[C]
Measurement conditions	Heating rate; 5C/min
Measurement methods	DSC
Heat of fusions
Heat of fusion	0.002[kcal/g]
Measurement conditions	Heating rate; 5C/min
Measurement methods	DSC
Remarks	Heat of fusion corresponding to melting peak at 124C
Heat of fusion	0.012[kcal/g]
Measurement conditions	Heating rate; 5C/min
Measurement methods	DSC
Remarks	Heat of fusion corresponding to melting peaks at 166C
Thermal decompositions
Thermal decomposition temperature	328[C]
Thermal decomposition weight loss	42.42[%]
Measurement conditions	Heating rate; 50C/min, gas; air
Measurement methods	TG
Thermal decomposition temperature	328[C]
Thermal decomposition weight loss	54.69[%]
Measurement conditions	Heating rate; 50C/min, gas; N2
Measurement methods	TG
Heat conductions
Thermal conductivity	0.16[W/(m*K)]
Measurement conditions	Measured in N2,30[C]
Measurement methods	Modulated DSC


Sample ID:	0023408-002-001-001
Polymer ID:	P900015
Name:	poly[ethene-co-(prop-1-ene)]
Polymer type:	Copolymer
Copolymer Type:	unspecified
Polymer Class:	Polyolefins,Copolymers
Trades:	EP;01P;JSR
Characteristics of material:	Shape and constructional features: linear
General features: Elastomer
General crystalline states: Crystal
Material type:	Neat resin
Average molecular weights:	Mw: 190000
Measurement method: [NR]
Related information: Manufacturer's data
Crystallinities:	Measurement methods: DSC
State after processing: Crystal
Reference:	Kamiyama, Shingo; Tasaka, Shigeru; Hotta, Daisuke,Nippon Kagakkaishi, ,3,163-168,2001
10.1246/nikkashi.2001.163
Component:
Component 1	Component 2
CUID of Component	CU010001	CU010002
CU formula	CH2	C3H6
Formula weight(FW)	14.03	42.08
Property:
Glass transition temperatures
Glass transition temperature	-51[C]
Measurement conditions	Heating rate;10C/min&Air
Measurement methods	DSC
Melting temperatures
Melting temperature	ca50[C]
Measurement conditions	Heating rate;10C/min ! Air
Measurement methods	DSC
Remarks	Taken from the Fig.3


Sample ID:	0025417-008-001-001
Polymer ID:	P900015
Name:	poly[ethene-co-(prop-1-ene)]
Polymer type:	Copolymer
Copolymer Type:	unspecified
Polymer Class:	Polyolefins,Copolymers
Characteristics of material:	Shape and constructional features: linear
Material type:	Neat resin
Polymerization informations:	Types： polymer reaction
Polymer Reaction condition： Polymer dissolved in toluene, dicumylperoxide(1wt%) added as crss-linking agent, solvent cast membrane formed, then crosslinked at 150C for 1h
Prepolymer name： EPDM(poly(ethylene-co-propylene))
Processing information:	Treating method: As crosslinked
Shape of sample: Sheet
Remark: t = 0.4-1mm
Remarks:	Supplied by Aldrich
Reference:	Han, Shejiao; Puech, Laurence; Law, Robert V.; Steinke, Joachim H. G.; Livingston, Andrew,Journal of Membrane Science,199,1,2,1-11,2002
10.1016/S0376-7388(01)00639-1
Component:
Component 1	Component 2
CUID of Component	CU010001	CU010002
CU formula	CH2	C3H6
Formula weight(FW)	14.03	42.08
Property:
Glass transition temperatures
Glass transition temperature	-50[C]
Measurement conditions	Heating rate; 10C/min
Measurement methods	DSC
Remarks	Scanning rate varying from 10 to 20C/min
Melting temperatures
Melting temperature	13[C]
Measurement conditions	Heating rate; 10C/min
Remarks	Scanning rate varying from 10 to 20C/min
Solubility parameters
Cohesive energy density	70.7[cal/cm3]
Solubility parameter	17.2[(J/cm3)1/2]
Measurement conditions	Temp. 20C
Remarks	Model derive from Flory-Huggins Yheory and Hildebrand and Scatchard equation used
Gas permeability and diffusions
Gas diffusion coefficient (D)	3.9e-7[cm2/s]
Gas permeability coefficient (P)	9e-9[m2/s]
Measurement conditions	20[C],toluene(C7H8)
Remarks	Permeability; product of partition coefficient(Kmem/aq) and diffusion coefficient of the compound, partition coefficient(Kmem/aq) = 234, (D) converted from 0.39E(-10)m2/s, model derive from Flory-Huggins Yheory and Hildebrand and Scatchard equation used


Sample ID:	0026030-002-001-001
Polymer ID:	P900015
Name:	poly[ethene-co-(prop-1-ene)]
Polymer type:	Copolymer
Copolymer Type:	unspecified
Polymer Class:	Polyolefins,Copolymers
Trades:	KEP;020P;Kumho Polychem Co. (Korea)
Characteristics of material:	Shape and constructional features: linear
General features: Elastomer
General crystalline states: Crystal
Material type:	Neat resin
Melt flow rate:	3.2[g/10min]
Measurement conditions: Temp.;230C,Load;2.16kg
Measurement methods: Melt indexer
Crystallinities:	3
Measurement methods: [NR]
State after processing: Crystal
Reference:	Jang, Gu-Su; Jo, Nam-Ju; Cho, Won-Jei; Ha, Chang-Sik,Journal of Applied Polymer Science,83,1,201-211,2002
10.1002/app.10068
Component:
Component 1	Component 2
CUID of Component	CU010001	CU010002
CU formula	CH2	C3H6
Formula weight(FW)	14.03	42.08
Composition:
CUID of Component	CU010001	CU010002
Compotision[wt%]	74	26
Property:
Glass transition temperatures
Glass transition temperature	-52[C]
Measurement methods	[NR]
Densities
Density	0.86[g/cm3]
Specific volume	1.2[cm3/g]
Measurement methods	[NR]
Phase of measurement	overall


Sample ID:	0026030-002-001-001
Polymer ID:	P900015
Name:	poly[ethene-co-(prop-1-ene)]
Polymer type:	Copolymer
Copolymer Type:	unspecified
Polymer Class:	Polyolefins,Copolymers
Trades:	KEP;020P;Kumho Polychem Co. (Korea)
Characteristics of material:	Shape and constructional features: linear
General features: Elastomer
General crystalline states: Crystal
Material type:	Neat resin
Melt flow rate:	3.2[g/10min]
Measurement conditions: Temp.;230C,Load;2.16kg
Measurement methods: Melt indexer
Crystallinities:	3
Measurement methods: [NR]
State after processing: Crystal
Reference:	Jang, Gu-Su; Jo, Nam-Ju; Cho, Won-Jei; Ha, Chang-Sik,Journal of Applied Polymer Science,83,1,201-211,2002
10.1002/app.10068
Component:
Component 1	Component 2
CUID of Component	CU010001	CU010002
CU formula	CH2	C3H6
Formula weight(FW)	14.03	42.08
Composition:
CUID of Component	CU010001	CU010002
Compotision[wt%]	74	26
Property:
Glass transition temperatures
Glass transition temperature	-52[C]
Measurement methods	[NR]
Densities
Density	0.86[g/cm3]
Specific volume	1.2[cm3/g]
Measurement methods	[NR]
Phase of measurement	overall



Sample ID:	0027107-003-001-001
Polymer ID:	P900015
Name:	poly[ethene-co-(prop-1-ene)]
Polymer type:	Copolymer
Copolymer Type:	unspecified
Polymer Class:	Polyolefins,Copolymers
Characteristics of material:	Shape and constructional features: linear
General features: Elastomer
Material type:	Neat resin
Processing information:	Molding method: Injection
Morphologies:	Transparency; 12%
Remarks:	Commercial polymer
Reference:	Deanin, Rudolph D.; Bhagat, Harsh; Chu, Wei; Ciulla, Ronald S.; Orroth, Stephen A.,Polymeric Materials Science and Engineering,84,584-585,2001
Component:
Component 1	Component 2
CUID of Component	CU010001	CU010002
CU formula	CH2	C3H6
Formula weight(FW)	14.03	42.08
Property:
Glass transition temperatures
Glass transition temperature	8[C]
Measurement methods	[NR]
Standards	ASTM
Shore hardnesses
Shore hardness	83
Measurement methods	A type
Standards	ASTM
Tensile properties
Elongation at yield	17[%]
Tensile modulus	0.249[GPa]
Tensile stress strength at yield	0.0355[GPa]
Measurement methods	[NR]
Standards	ASTM
Remarks	Initial modulus, modulus at 300% secant; 1.34E(3)psi


Sample ID:	0031314-004-001-002
Polymer ID:	P900015
Name:	poly[ethene-co-(prop-1-ene)]
Polymer type:	Copolymer
Copolymer Type:	unspecified
Polymer Class:	Polyolefins,Copolymers
Characteristics of material:	Shape and constructional features: linear
General features: Thermoplastic
General crystalline states: Amorphous
Material type:	Neat resin
Polymerization informations:	Types： addition
Catalyst： metallocene catalyst
Stereoregularity informations:	Other information: at
Average molecular weights:	Mw: 196000
Measurement method: [NR]
Mw/Mn: 2.6
Measurement method: [NR]
Related information: provider's data
Processing information:	Molding method: Compression
Molding condition: compression-molded at 190C and 10MPa for 10min and quenched
Treating method: aging
Treating condition: aged at RT for 7-12days
Shape of sample: Film
Remark: t=0.4mm
Remarks:	provided by Dow Chemical Company
Reference:	Poon, B.; Rogunova, M.; Chum, S. P.; Hiltner, A.; Baer, E.,Journal of Polymer Science, Part B: Polymer Physics,42,23,4357-4370,2004
10.1002/polb.20290
Component:
Component 1	Component 2
CUID of Component	CU010001	CU010002
CU formula	CH2	C3H6
Formula weight(FW)	14.03	42.08
Composition:
CUID of Component	CU010002	CU010001
Compotision[mol%]	96.0	4.0
Property:
Glass transition temperatures
Glass transition temperature	-11[C]
Measurement conditions	Heating rate;10C/min
Measurement methods	DSC



Sample ID:	0031314-004-001-002
Polymer ID:	P900015
Name:	poly[ethene-co-(prop-1-ene)]
Polymer type:	Copolymer
Copolymer Type:	unspecified
Polymer Class:	Polyolefins,Copolymers
Characteristics of material:	Shape and constructional features: linear
General features: Thermoplastic
General crystalline states: Amorphous
Material type:	Neat resin
Polymerization informations:	Types： addition
Catalyst： metallocene catalyst
Stereoregularity informations:	Other information: at
Average molecular weights:	Mw: 196000
Measurement method: [NR]
Mw/Mn: 2.6
Measurement method: [NR]
Related information: provider's data
Processing information:	Molding method: Compression
Molding condition: compression-molded at 190C and 10MPa for 10min and quenched
Treating method: aging
Treating condition: aged at RT for 7-12days
Shape of sample: Film
Remark: t=0.4mm
Remarks:	provided by Dow Chemical Company
Reference:	Poon, B.; Rogunova, M.; Chum, S. P.; Hiltner, A.; Baer, E.,Journal of Polymer Science, Part B: Polymer Physics,42,23,4357-4370,2004
10.1002/polb.20290
Component:
Component 1	Component 2
CUID of Component	CU010001	CU010002
CU formula	CH2	C3H6
Formula weight(FW)	14.03	42.08
Composition:
CUID of Component	CU010002	CU010001
Compotision[mol%]	96.0	4.0
Property:
Glass transition temperatures
Glass transition temperature	-11[C]
Measurement conditions	Heating rate;10C/min
Measurement methods	DSC


Sample ID:	0034379-001-002-001
Polymer ID:	P900015
Name:	poly[ethene-co-(prop-1-ene)]
Polymer type:	Copolymer
Copolymer Type:	unspecified
Polymer Class:	Polyolefins,Copolymers
Characteristics of material:	Shape and constructional features: linear
General features: Thermoplastic
Material type:	Neat resin
Average molecular weights:	Mw: 329000
Measurement method: [NR]
Mw/Mn: 2.2
Measurement method: [NR]
Processing information:	Molding method: Compression
Molding condition: compression molded at 190C, then cooled to ambient temperature at 15C/min
Treating method: aging
Treating condition: aged for 7-12d at ambient temperature
Shape of sample: Film
Crystallinities:	36
Measurement methods: DSC
State after processing: Crystal
Remarks:	supplied in pellet form by Dow Chemical Company, experimental sample
Reference:	Wang, H.; Ansems, P.; Chum, S. P.; Hiltner, A.; Baer, E.,Annual Technical Conference - Society of Plastics Engineers,63rd,1232-1236,2005
Component:
Component 1	Component 2
CUID of Component	CU010001	CU010002
CU formula	CH2	C3H6
Formula weight(FW)	14.03	42.08
Composition:
CUID of Component	CU010002	CU010001
Compotision[mol%]	95.7	4.3
Property:
Glass transition temperatures
Glass transition temperature	6[C]
Measurement methods	positron annihilation lifetime spectroscopy(PALS)
Related information(Other)	free vol. hole size;104A, fractional free vol.;0.044
Glass transition temperature	7[C]
Measurement methods	DMTA
Gas permeability and diffusions
Gas diffusion coefficient (D)	1.51e-7[cm2/s]
Gas permeability coefficient (P)	1e-13[cm3(STP)cm/(cm2*s*Pa)]
Gas solubility coefficient (S)	ca6.61e-7[cm3(STP)/(cm3*Pa)]
Measurement conditions	RH(rerative humidity);0% ! pressure;1atm,23[C],O2
Measurement methods	MOCON OX-TRAN2120
Heat of fusions
Heat of fusion	0.018[kcal/g]
Measurement conditions	Heating rate;10C/min
Measurement methods	DSC
Densities
Density	0.8932[g/cm3]
Specific volume	1.12[cm3/g]
Measurement conditions	i-PrOH/H2O
Measurement methods	density gradient column
Standards	ASTM D1505-85
Phase of measurement	overall
Related Information:
Composition vs. properties of propylene-ethylene copolymer
Composition(propylene/ethylene)[mol%]	Crystallinity[%]	Density[g/cm3]	Tg(DMTA)[C]	Tg(PALS)[C]	Heat of fusion[J/g]	P[cm3(STP)cm/(m2*24h*atm)]	D[cm2/s]	S[cm3(STP)/(cm3*Pa)]
100/0	45	0.9022	12	11	93	5.0	98E(-9)	58.2E(-8)
95.7/4.3	36	0.8932	7	6	76	8.9	151E(-9)	66.1E(-8)
92.4/7.6	30	0.8869	0	0	62	13.5	211E(-9)	73.0E(-8)
87.9/12.1	22	0.8795	-6	-5	47	24.9	349E(-9)	81.9E(-8)
83.9/16.1	13	0.8691	-14	-10	27	47.9	615E(-9)	88.8E(-8)
80.8/19.2	6	0.8610	-20	-17	12	72.5	761E(-9)	108.6E(-8)



Sample ID:	0034422-002-002-001
Polymer ID:	P900015
Name:	poly[ethene-co-(prop-1-ene)]
Polymer type:	Copolymer
Copolymer Type:	unspecified
Polymer Class:	Polyolefins,Copolymers
Characteristics of material:	Shape and constructional features: linear
General features: Thermoplastic
General crystalline states: Crystal
Material type:	Neat resin
Polymerization informations:	Reactant： propylene,ethylene
Types： addition
Mechanisms： coordination
Catalyst： Conventional metallocene catalyst
Stereoregularity informations:	Other information: High isotacticity
Average molecular weights:	Mw: 318000
Measurement method: [NR]
Mw/Mn: 2
Measurement method: [NR]
Processing information:	Molding method: Compression
Molding condition: Molded from pellet at 190C and cooled to ambient temp.
Treating method: Aging
Treating condition: Aged 7-12 days at ambient temp.
Shape of sample: Film
Remark: (density) l = 2mm, w = 2mm, (PALS) l = 1cm, w = 1cm, t = 1mm
Crystallinities:	44
Measurement conditions: 10[C/min](Heating rate 10C/min)
Measurement methods: DSC
State after processing: Crystal
Remarks: Crystallinity 58% determined from density
Remarks:	Supplied by The Dow Chemical Co. in pellet
Reference:	Wang, H. P.; Ansems, P.; Chum, S. P.; Hiltner, A.; Baer, E.,Macromolecules,39,4,1488-1495,2006
10.1021/ma0521506
Component:
Component 1	Component 2
CUID of Component	CU010001	CU010002
CU formula	CH2	C3H6
Formula weight(FW)	14.03	42.08
Composition:
CUID of Component	CU010002	CU010001
Compotision[mol%]	96.9	3.1
Property:
Glass transition temperatures
Glass transition temperature	5[C]
Measurement conditions	Heating rate;3C/min & frequency 1Hz, 1% strain
Measurement methods	DMA
Remarks	Temp. of tan(delta) peak
Glass transition temperature	-12[C]
Measurement conditions	Heating rate;10C/min
Measurement methods	DSC
Glass transition temperature	16[C]
Measurement conditions	fast-fast coincident method with a time resolution of 230 ps
Measurement methods	Positron annihilation lifetime spectroscopy(PALS)
Remarks	Fractional free vol.;0.042 at Tg
Heat of fusions
Heat of fusion	0.022[kcal/g]
Measurement conditions	Heating rate;10C/min
Measurement methods	DSC
Melting temperatures
Melting temperature	135[C]
Measurement conditions	Heating rate;10C/min
Measurement methods	DSC
Densities
Density	0.8993[g/cm3]
Specific volume	1.112[cm3/g]
Measurement conditions	2-PrOH/H2O
Measurement methods	Density gradient column
Standards	ASTM D 1505-85
Phase of measurement	overall
Related Information:
Composition vs. properties of xP/E
Composition (propylene/ethylene)[mol%]	Crystallinity[%]	Density [g/cm3]	Tg(DSC)[C]	Tg[tan(delta)][C]	Tg(E'')[C]	Tg(PALS)[C]	Tm[C]	Heat of fusion[J/g]	Storage modulus [GPa]	Loss modulus [MPa]	tan(delta)
100.0/0.0	45	0.9022	[ND]	12	10	11	145	93	0.71	71	0.09
95.7/4.3	36	0.8932	-11	7	0	6	121	76	0.45	72	0.13
92.4/7.6	30	0.8869	-17	0	-5	0	98	62	0.50	72	0.18
87.9/12.1	22	0.8795	-23	-6	-12	-5	84	47	0.25	74	0.30
83.9/16.1	13	0.8691	-25	-14	-18	-10	44	27	0.16	76	0.52
80.8/19.2	6	0.8610	-31	-20	-23	-17	44	12	0.063	130	0.96
Composition vs. properties of mP/E
Composition (propylene/ethylene)[mol%]	Crystallinity[%]	Density [g/cm3]	Tg(DSC)[C]	Tg[tan(delta)][C]	Tg(PALS)[C]	Tm[C]	Heat of fusion[J/g]
100.0/0.0	51	0.9062	[ND]	10	16	152	106
96.9/3.1	44	0.8993	-12	5	16	135	93
89.0/11.0	32	0.8887	-19	-2	-1	103	67
86.4/13.6	26	0.8845	-22	-6	-6	92	55
81.2/18.8	16	0.8736	-27	-15	-11	71	33
74.8/25.2	7	0.8607	-33	-17	-17	56	15


Sample ID:	0070020-001-003-001
Polymer ID:	P900015
Name:	poly[ethene-co-(prop-1-ene)]
Polymer type:	Copolymer
Copolymer Type:	unspecified
Polymer Class:	Polyolefins,Copolymers
Characteristics of material:	Shape and constructional features: linear
General features: Thermoplastic
Material type:	Neat resin
Polymerization informations:	Reactant： ethylene,propylene
Processing information:	Shape of sample: Sheet
Reference:	Zannetti, R.;Manaresi, P.; Baldi, L.,Journal of Polymer Science,62,S33,1962
10.1002/pol.1962.1206217414
Component:
Component 1	Component 2
CUID of Component	CU010001	CU010002
CU formula	CH2	C3H6
Formula weight(FW)	14.03	42.08
Composition:
CUID of Component	CU010001	CU010002
Compotision[mol%]	52	48
Property:
Glass transition temperatures
Glass transition temperature	-54[C]
Measurement conditions	Temp. changing by steps of 2-5C, N2
Measurement methods	Beta-ray absorption measurement
Remarks	Estd. from change in slope of plots of beta-absorption vs. temp.
Related Information:
Compn. vs. Tg in ethylene-propylene copolymer
Compn.[mol%]	Tg[C]
68/32	-59
57/43	-58
52/48	-54

高分子データベース
DICE
HELP:
JP
/
EN

Polymer Search
/
Polymer Structure Search
/
Reactant Search
/
Plotted data Search
/
Text Search
Sample Information
CU Chemical Structure

Information:
Sample ID:	0014878-007-001-001
Polymer ID:	P900016
Name:	poly[ethene-co-(vinyl acetate)]
Polymer type:	Copolymer
Copolymer Type:	unspecified
Polymer Class:	Polyolefins,Polyvinyls,Copolymers
Trades:	Scientific Polymer Products
Characteristics of material:	Shape and constructional features: linear
General features: Thermoplastic
Material type:	Neat resin
Solution viscosity:	eta inh: 1.24[dl/g]
Measurement conditions: Solvent;THF,Concentration;0.2wt%,Temp.;25C
Solvent:	THF
Reference:	Bott, R. H.; Kuphal, J. A.; Robeson, L. M.; Sagl, D.,Journal of Applied Polymer Science,58,9,1593-1605,1995
10.1002/app.1995.070580923
Component:
Component 1	Component 2
CUID of Component	CU010001	CU030024
CU formula	CH2	C4H6O2
Formula weight(FW)	14.03	86.09
Composition:
CUID of Component	CU030024	CU010001
Compotision[wt%]	70	30
Property:
Glass transition temperatures
Glass transition temperature	-9[C]
Measurement conditions	Heating rate;10C/min
Measurement methods	DSC
Remarks	Second heating
Related Information:
Blend compn. vs. thermal and mechanical properties of PVAc/PVF2 blend
Blend compn. (PVAc/PVF2)[wt%]	Tg (DSC)[C]	Tg (DMA)[C]	Tm[C]	Heat of fusion[cal/g]	Tc[C]	Heat of crystn.[cal/g]	G'[dyn/cm2]	tan(delta)max.
100/0	35	40					1.0E(8)	2.4
50/50	21		148	5.1	115	6.1		
0/100		-40	161	12.3	131	11.3	1.9E(10)	7.0E(-2)
Blend compn. vs. thermal and mechanical properties of PVAc/PEO blend
Blend compn. (PVAc/PEO)[wt%]	Tg (DSC)[C]	Tg (DMA)[C]	Tm[C]	Heat of fusion[cal/g]	Tc[C]	Heat of crystn.[cal/g]	G'[dyn/cm2]	tan(delta)max.
100/0		40					1.0E(8)	2.4
50/50	36		66	19.2	16	13.8		
0/100		-55	69	36.6	39	33.0	1.3E(10)	1.3E(-1)
Blend compn. vs. thermal and mechanical properties of VAE(70%VAc)/PVF2 blend
Blend compn. (VAE/PVF2)[wt%]	Tg (DSC)[C]	Tg (DMA)[C]	Tm[C]	Heat of fusion[cal/g]	Tc[C]	Heat of crystn.[cal/g]	G'[dyn/cm2]	tan(delta)max.
100/0	-9	-5					8.0E(7)	2.4
50/50	-8	-7	156	5.8	129	7.0	3.9E(9)	4.0E(-1)
0/100		-40	161	12.3	131	11.3	1.9E(10)	7.0E(-2)
Blend compn. vs. thermal and mechanical properties of VAE(70%VAc)/PEO blend
Blend compn. (VAE/PEO)[wt%]	Tg (DSC)[C]	Tg (DMA)[C]	Tm[C]	Heat of fusion[cal/g]	Tc[C]	Heat of crystn.[cal/g]	G'[dyn/cm2]	tan(delta)max.
100/0	-9	-5					8.0E(7)	2.4
50/50	-10	-7	66	18.8	39	16.9	4.0E(9)	4.8E(-1)
0/100		-55	69	36.6	39	33.0	1.3E(10)	1.3E(-1)
Compn. dependence of Tg in soln. polymd. VAE copolymer
Compn. (VA/E)[wt%]	Tg[C]
94/6	19
88/12	7
75/25	-4
65/35	-17
Blend compn. vs. thermal and mechanical properties of PVAc/SAA(22%AA) blend
Blend compn. (PVAc/SAA)[wt%]	Tg (DSC)[C]	Tg (DMA)[C]	G'[dyn/cm2]	tan(delta)max.
100/0	35	40	1.0E(8)	2.4
50/50		90	6.0E(7)	1.3
0/100	130			
Blend compn. vs. thermal and mechanical properties of PVAc/SAA(31%AA) blend
Blend compn. (PVAc/SAA)[wt%]	Tg (DSC)[C]	Tg (DMA)[C]	G'[dyn/cm2]	tan(delta)max.
100/0	35	40	1.0E(8)	2.4
50/50		90	9.0E(7)	1.5
0/100	144			
Blend compn. vs. thermal and mechanical properties of VAE(70%VAc)/SAA(8%AA) blend
Blend compn. (VAE/SAA)[wt%]	Tg (DSC)[C]	Tg (DMA)[C]	G'[dyn/cm2]	tan(delta)max.
100/0	-9	-5	8.0E(7)	2.4
50/50		60	4.0E(7)	1.2
0/100	125			
Blend compn. vs. thermal and mechanical properties of VAE(70%VAc)/SAA(14%AA) blend
Blend compn. (VAE/SAA)[wt%]	Tg (DSC)[C]	Tg (DMA)[C]	G'[dyn/cm2]	tan(delta)max.
100/0	-9	-5	8.0E(7)	2.4
50/50		70	4.0E(7)	1.2
0/100	137			
Compn. dependence of Tg in MA/AA copolymer
Compn. (MA/AA)[wt%]	Tg[C]
100/0	6
90/10	28
60/40	58
48/52	81
Compn. dependence of Tg in EA/AA copolymer
Compn. (EA/AA)[wt%]	Tg[C]
100/0	-16
90/10	2
77/23	28
55/45	42
Compn. dependence of Tg in BA/AA copolymer
Compn. (BA/AA)[wt%]	Tg[C]
100/0	[ND]
87/13	-15
77/23	10
50/50	67
Compn. dependence of Tg in MMA/AA copolymer
Compn. (MMA/AA)[wt%]	Tg[C]
100/0	110
92/8	117
76/24	121
Compn. dependence of Tg in 2-EHA/AA copolymer
Compn. (2-EHA/AA)[wt%]	Tg[C]
85/15	[ND]
77/23	11
67/33	42
Compn. dependence of Tg and mechanical properties in com. VAE copolymer
Compn. (VA/E)[wt%]	Tg (DSC)[C]	Tg (DMA)[C]	G'[dyn/cm2]	tan(delta)max.
100/0	35	40	1.0E(8)	2.4
70/30	-9	-5	8.0E(7)	2.4
50/50	-26			
Links
Other polymers in this literature
National Institute for Materials Science

Advanced Engineering and Services Division
Materials Data Platform

Copyright Ⓒ 2026 National Institute for Materials Science. All rights Reserved.

Privacy Policy
GDPR Compliance
Contact

高分子データベース
DICE
HELP:
JP
/
EN

Polymer Search
/
Polymer Structure Search
/
Reactant Search
/
Plotted data Search
/
Text Search
Sample Information
CU Chemical Structure

Information:
Sample ID:	0014878-007-001-002
Polymer ID:	P900016
Name:	poly[ethene-co-(vinyl acetate)]
Polymer type:	Copolymer
Copolymer Type:	unspecified
Polymer Class:	Polyolefins,Polyvinyls,Copolymers
Trades:	Scientific Polymer Products
Characteristics of material:	Shape and constructional features: linear
General features: Thermoplastic
Material type:	Neat resin
Solution viscosity:	eta inh: 1.24[dl/g]
Measurement conditions: Solvent;THF,Concentration;0.2wt%,Temp.;25C
Processing information:	Molding method: Compression
Solvent:	THF
Reference:	Bott, R. H.; Kuphal, J. A.; Robeson, L. M.; Sagl, D.,Journal of Applied Polymer Science,58,9,1593-1605,1995
10.1002/app.1995.070580923
Component:
Component 1	Component 2
CUID of Component	CU010001	CU030024
CU formula	CH2	C4H6O2
Formula weight(FW)	14.03	86.09
Composition:
CUID of Component	CU030024	CU010001
Compotision[wt%]	70	30
Property:
Glass transition temperatures
Glass transition temperature	ca-5[C]
Measurement conditions	Frequency;1Hz
Measurement methods	DMA
Remarks	Temp. at tan(delta)max., taken from the Fig.6
Dynamic shear properties
Dynamic shear properties storage modulus	ca0.008[GPa]
Dynamic shear properties loss tangent	ca2.4
Measurement conditions	ca-5[C],1[Hz]
Measurement methods	DMA
Remarks	Value at tan(delta)max., taken from the Fig.6
Related Information:
Blend compn. vs. thermal and mechanical properties of PVAc/PVF2 blend
Blend compn. (PVAc/PVF2)[wt%]	Tg (DSC)[C]	Tg (DMA)[C]	Tm[C]	Heat of fusion[cal/g]	Tc[C]	Heat of crystn.[cal/g]	G'[dyn/cm2]	tan(delta)max.
100/0	35	40					1.0E(8)	2.4
50/50	21		148	5.1	115	6.1		
0/100		-40	161	12.3	131	11.3	1.9E(10)	7.0E(-2)
Blend compn. vs. thermal and mechanical properties of PVAc/PEO blend
Blend compn. (PVAc/PEO)[wt%]	Tg (DSC)[C]	Tg (DMA)[C]	Tm[C]	Heat of fusion[cal/g]	Tc[C]	Heat of crystn.[cal/g]	G'[dyn/cm2]	tan(delta)max.
100/0		40					1.0E(8)	2.4
50/50	36		66	19.2	16	13.8		
0/100		-55	69	36.6	39	33.0	1.3E(10)	1.3E(-1)
Blend compn. vs. thermal and mechanical properties of VAE(70%VAc)/PVF2 blend
Blend compn. (VAE/PVF2)[wt%]	Tg (DSC)[C]	Tg (DMA)[C]	Tm[C]	Heat of fusion[cal/g]	Tc[C]	Heat of crystn.[cal/g]	G'[dyn/cm2]	tan(delta)max.
100/0	-9	-5					8.0E(7)	2.4
50/50	-8	-7	156	5.8	129	7.0	3.9E(9)	4.0E(-1)
0/100		-40	161	12.3	131	11.3	1.9E(10)	7.0E(-2)
Blend compn. vs. thermal and mechanical properties of VAE(70%VAc)/PEO blend
Blend compn. (VAE/PEO)[wt%]	Tg (DSC)[C]	Tg (DMA)[C]	Tm[C]	Heat of fusion[cal/g]	Tc[C]	Heat of crystn.[cal/g]	G'[dyn/cm2]	tan(delta)max.
100/0	-9	-5					8.0E(7)	2.4
50/50	-10	-7	66	18.8	39	16.9	4.0E(9)	4.8E(-1)
0/100		-55	69	36.6	39	33.0	1.3E(10)	1.3E(-1)
Compn. dependence of Tg in soln. polymd. VAE copolymer
Compn. (VA/E)[wt%]	Tg[C]
94/6	19
88/12	7
75/25	-4
65/35	-17
Blend compn. vs. thermal and mechanical properties of PVAc/SAA(22%AA) blend
Blend compn. (PVAc/SAA)[wt%]	Tg (DSC)[C]	Tg (DMA)[C]	G'[dyn/cm2]	tan(delta)max.
100/0	35	40	1.0E(8)	2.4
50/50		90	6.0E(7)	1.3
0/100	130			
Blend compn. vs. thermal and mechanical properties of PVAc/SAA(31%AA) blend
Blend compn. (PVAc/SAA)[wt%]	Tg (DSC)[C]	Tg (DMA)[C]	G'[dyn/cm2]	tan(delta)max.
100/0	35	40	1.0E(8)	2.4
50/50		90	9.0E(7)	1.5
0/100	144			
Blend compn. vs. thermal and mechanical properties of VAE(70%VAc)/SAA(8%AA) blend
Blend compn. (VAE/SAA)[wt%]	Tg (DSC)[C]	Tg (DMA)[C]	G'[dyn/cm2]	tan(delta)max.
100/0	-9	-5	8.0E(7)	2.4
50/50		60	4.0E(7)	1.2
0/100	125			
Blend compn. vs. thermal and mechanical properties of VAE(70%VAc)/SAA(14%AA) blend
Blend compn. (VAE/SAA)[wt%]	Tg (DSC)[C]	Tg (DMA)[C]	G'[dyn/cm2]	tan(delta)max.
100/0	-9	-5	8.0E(7)	2.4
50/50		70	4.0E(7)	1.2
0/100	137			
Compn. dependence of Tg in MA/AA copolymer
Compn. (MA/AA)[wt%]	Tg[C]
100/0	6
90/10	28
60/40	58
48/52	81
Compn. dependence of Tg in EA/AA copolymer
Compn. (EA/AA)[wt%]	Tg[C]
100/0	-16
90/10	2
77/23	28
55/45	42
Compn. dependence of Tg in BA/AA copolymer
Compn. (BA/AA)[wt%]	Tg[C]
100/0	[ND]
87/13	-15
77/23	10
50/50	67
Compn. dependence of Tg in MMA/AA copolymer
Compn. (MMA/AA)[wt%]	Tg[C]
100/0	110
92/8	117
76/24	121
Compn. dependence of Tg in 2-EHA/AA copolymer
Compn. (2-EHA/AA)[wt%]	Tg[C]
85/15	[ND]
77/23	11
67/33	42
Compn. dependence of Tg and mechanical properties in com. VAE copolymer
Compn. (VA/E)[wt%]	Tg (DSC)[C]	Tg (DMA)[C]	G'[dyn/cm2]	tan(delta)max.
100/0	35	40	1.0E(8)	2.4
70/30	-9	-5	8.0E(7)	2.4
50/50	-26			
Links
Other polymers in this literature
National Institute for Materials Science

Advanced Engineering and Services Division
Materials Data Platform

Copyright Ⓒ 2026 National Institute for Materials Science. All rights Reserved.

Privacy Policy
GDPR Compliance
Contact

高分子データベース
DICE
HELP:
JP
/
EN

Polymer Search
/
Polymer Structure Search
/
Reactant Search
/
Plotted data Search
/
Text Search
Sample Information
CU Chemical Structure

Information:
Sample ID:	0014878-013-001-001
Polymer ID:	P900016
Name:	poly[ethene-co-(vinyl acetate)]
Polymer type:	Copolymer
Copolymer Type:	unspecified
Polymer Class:	Polyolefins,Polyvinyls,Copolymers
Trades:	Scientific Polymer Products
Characteristics of material:	Shape and constructional features: linear
General features: Thermoplastic
Material type:	Neat resin
Solution viscosity:	eta inh: 1.08[dl/g]
Measurement conditions: Solvent;THF,Concentration;0.2wt%,Temp.;25C
Solvent:	THF
Reference:	Bott, R. H.; Kuphal, J. A.; Robeson, L. M.; Sagl, D.,Journal of Applied Polymer Science,58,9,1593-1605,1995
10.1002/app.1995.070580923
Component:
Component 1	Component 2
CUID of Component	CU010001	CU030024
CU formula	CH2	C4H6O2
Formula weight(FW)	14.03	86.09
Composition:
CUID of Component	CU030024	CU010001
Compotision[wt%]	50	50
Property:
Glass transition temperatures
Glass transition temperature	-26[C]
Measurement conditions	Heating rate;10C/min
Measurement methods	DSC
Remarks	Second heating
Related Information:
Blend compn. vs. thermal and mechanical properties of PVAc/PVF2 blend
Blend compn. (PVAc/PVF2)[wt%]	Tg (DSC)[C]	Tg (DMA)[C]	Tm[C]	Heat of fusion[cal/g]	Tc[C]	Heat of crystn.[cal/g]	G'[dyn/cm2]	tan(delta)max.
100/0	35	40					1.0E(8)	2.4
50/50	21		148	5.1	115	6.1		
0/100		-40	161	12.3	131	11.3	1.9E(10)	7.0E(-2)
Blend compn. vs. thermal and mechanical properties of PVAc/PEO blend
Blend compn. (PVAc/PEO)[wt%]	Tg (DSC)[C]	Tg (DMA)[C]	Tm[C]	Heat of fusion[cal/g]	Tc[C]	Heat of crystn.[cal/g]	G'[dyn/cm2]	tan(delta)max.
100/0		40					1.0E(8)	2.4
50/50	36		66	19.2	16	13.8		
0/100		-55	69	36.6	39	33.0	1.3E(10)	1.3E(-1)
Blend compn. vs. thermal and mechanical properties of VAE(70%VAc)/PVF2 blend
Blend compn. (VAE/PVF2)[wt%]	Tg (DSC)[C]	Tg (DMA)[C]	Tm[C]	Heat of fusion[cal/g]	Tc[C]	Heat of crystn.[cal/g]	G'[dyn/cm2]	tan(delta)max.
100/0	-9	-5					8.0E(7)	2.4
50/50	-8	-7	156	5.8	129	7.0	3.9E(9)	4.0E(-1)
0/100		-40	161	12.3	131	11.3	1.9E(10)	7.0E(-2)
Blend compn. vs. thermal and mechanical properties of VAE(70%VAc)/PEO blend
Blend compn. (VAE/PEO)[wt%]	Tg (DSC)[C]	Tg (DMA)[C]	Tm[C]	Heat of fusion[cal/g]	Tc[C]	Heat of crystn.[cal/g]	G'[dyn/cm2]	tan(delta)max.
100/0	-9	-5					8.0E(7)	2.4
50/50	-10	-7	66	18.8	39	16.9	4.0E(9)	4.8E(-1)
0/100		-55	69	36.6	39	33.0	1.3E(10)	1.3E(-1)
Compn. dependence of Tg in soln. polymd. VAE copolymer
Compn. (VA/E)[wt%]	Tg[C]
94/6	19
88/12	7
75/25	-4
65/35	-17
Blend compn. vs. thermal and mechanical properties of PVAc/SAA(22%AA) blend
Blend compn. (PVAc/SAA)[wt%]	Tg (DSC)[C]	Tg (DMA)[C]	G'[dyn/cm2]	tan(delta)max.
100/0	35	40	1.0E(8)	2.4
50/50		90	6.0E(7)	1.3
0/100	130			
Blend compn. vs. thermal and mechanical properties of PVAc/SAA(31%AA) blend
Blend compn. (PVAc/SAA)[wt%]	Tg (DSC)[C]	Tg (DMA)[C]	G'[dyn/cm2]	tan(delta)max.
100/0	35	40	1.0E(8)	2.4
50/50		90	9.0E(7)	1.5
0/100	144
